Repository: HamRMac/CompositeTensileTests

File: DMA/PASA5050 - 1Hz(1).csv (part 1 of 2)
Angular frequency,Step time,Temperature,Oscillation strain,Oscillation stress,Tan(delta),Storage modulus,Loss modulus
rad/s,s,Celsius,%,MPa,,MPa,MPa
6.28319,880.004,40.07,0.0915892,1.58650,0.0335911,1731.21,58.1534
6.28319,883.004,40.10,0.0915734,1.58605,0.0336244,1731.02,58.2047
6.28319,886.004,40.14,0.0916124,1.58665,0.0336382,1730.94,58.2258
6.28319,889.004,40.18,0.0915843,1.58622,0.0335606,1731.00,58.0936
6.28319,892.004,40.23,0.0915817,1.58599,0.0335980,1730.80,58.1515
6.28319,895.004,40.29,0.0916102,1.58641,0.0335873,1730.72,58.1304
6.28319,898.004,40.34,0.0915774,1.58587,0.0335518,1730.75,58.0697
6.28319,901.004,40.41,0.0915911,1.58591,0.0335994,1730.53,58.1449
6.28319,904.004,40.47,0.0916027,1.58610,0.0335769,1730.52,58.1056
6.28319,907.004,40.54,0.0915821,1.58567,0.0335617,1730.44,58.0766
6.28319,910.004,40.61,0.0915929,1.58570,0.0335842,1730.27,58.1098
6.28319,913.004,40.68,0.0915997,1.58579,0.0335867,1730.24,58.1129
6.28319,916.004,40.75,0.0915807,1.58538,0.0335827,1730.16,58.1034
6.28319,919.004,40.83,0.0915954,1.58546,0.0336313,1729.97,58.1810
6.28319,922.004,40.91,0.0915984,1.58546,0.0335941,1729.91,58.1149
6.28319,925.004,40.99,0.0915832,1.58506,0.0335811,1729.75,58.0869
6.28319,928.004,41.07,0.0915979,1.58518,0.0336387,1729.61,58.1818
6.28319,931.004,41.16,0.0915942,1.58505,0.0336133,1729.54,58.1354
6.28319,934.004,41.25,0.0915851,1.58474,0.0336215,1729.37,58.1441
6.28319,937.004,41.34,0.0915992,1.58479,0.0336207,1729.16,58.1357
6.28319,940.004,41.43,0.0915933,1.58459,0.0336037,1729.05,58.1025
6.28319,943.004,41.52,0.0915847,1.58429,0.0336115,1728.88,58.1103
6.28319,946.004,41.62,0.0916006,1.58444,0.0336138,1728.75,58.1097
6.28319,949.004,41.71,0.0915896,1.58419,0.0335982,1728.69,58.0809
6.28319,952.004,41.81,0.0915879,1.58398,0.0336058,1728.49,58.0871
6.28319,955.004,41.91,0.0915994,1.58402,0.0336061,1728.32,58.0820
6.28319,958.004,42.01,0.0915902,1.58372,0.0335902,1728.16,58.0493
6.28319,961.004,42.12,0.0915909,1.58356,0.0336066,1727.97,58.0712
6.28319,964.004,42.22,0.0915959,1.58350,0.0336175,1727.81,58.0847
6.28319,967.004,42.32,0.0915905,1.58325,0.0336238,1727.64,58.0898
6.28319,970.004,42.43,0.0915942,1.58311,0.0336334,1727.42,58.0991
6.28319,973.004,42.54,0.0915947,1.58297,0.0336333,1727.26,58.0935
6.28319,976.004,42.65,0.0915896,1.58272,0.0336466,1727.08,58.1104
6.28319,979.004,42.75,0.0915944,1.58261,0.0336737,1726.87,58.1500
6.28319,982.004,42.86,0.0915958,1.58249,0.0336516,1726.71,58.1066
6.28319,985.004,42.96,0.0915888,1.58217,0.0336463,1726.50,58.0904
6.28319,988.004,43.06,0.0915960,1.58210,0.0336610,1726.28,58.1082
6.28319,991.004,43.16,0.0915954,1.58193,0.0336593,1726.10,58.0994
6.28319,994.004,43.26,0.0915904,1.58164,0.0336459,1725.89,58.0691
6.28319,997.004,43.36,0.0915928,1.58147,0.0336466,1725.66,58.0626
6.28319,1000.00,43.46,0.0915970,1.58134,0.0336737,1725.44,58.1018
6.28319,1003.00,43.57,0.0915910,1.58110,0.0337210,1725.28,58.1782
6.28319,1006.00,43.69,0.0916010,1.58106,0.0336822,1725.05,58.1036
6.28319,1009.00,43.81,0.0915922,1.58072,0.0336428,1724.85,58.0287
6.28319,1012.00,43.93,0.0915915,1.58049,0.0336463,1724.61,58.0267
6.28319,1015.00,44.06,0.0915954,1.58029,0.0336595,1724.32,58.0398
6.28319,1018.00,44.19,0.0915942,1.58003,0.0336624,1724.06,58.0361
6.28319,1021.00,44.32,0.0915921,1.57975,0.0336717,1723.79,58.0430
6.28319,1024.00,44.44,0.0915945,1.57958,0.0336676,1723.56,58.0280
6.28319,1027.00,44.57,0.0915934,1.57928,0.0336608,1723.26,58.0062
6.28319,1030.00,44.69,0.0915958,1.57903,0.0336818,1722.94,58.0317
6.28319,1033.00,44.82,0.0915943,1.57878,0.0336746,1722.69,58.0109
6.28319,1036.00,44.94,0.0915921,1.57848,0.0336828,1722.40,58.0153
6.28319,1039.00,45.07,0.0915969,1.57828,0.0336923,1722.09,58.0211
6.28319,1042.00,45.19,0.0915943,1.57802,0.0336941,1721.86,58.0165
6.28319,1045.00,45.32,0.0915923,1.57775,0.0337069,1721.60,58.0297
6.28319,1048.00,45.45,0.0915936,1.57755,0.0337370,1721.35,58.0732
6.28319,1051.00,45.57,0.0915961,1.57731,0.0337753,1721.05,58.1289
6.28319,1054.00,45.70,0.0915949,1.57706,0.0337529,1720.79,58.0817
6.28319,1057.00,45.83,0.0915935,1.57667,0.0337499,1720.40,58.0633
6.28319,1060.00,45.96,0.0915980,1.57646,0.0337584,1720.08,58.0671
6.28319,1063.00,46.09,0.0915922,1.57609,0.0337608,1719.79,58.0614
6.28319,1066.00,46.22,0.0915966,1.57585,0.0337767,1719.44,58.0772
6.28319,1069.00,46.35,0.0915971,1.57557,0.0337691,1719.13,58.0536
6.28319,1072.00,46.48,0.0915918,1.57518,0.0337824,1718.80,58.0653
6.28319,1075.00,46.61,0.0915976,1.57494,0.0338388,1718.42,58.1495
6.28319,1078.00,46.75,0.0915981,1.57466,0.0338350,1718.11,58.1323
6.28319,1081.00,46.88,0.0915890,1.57417,0.0338516,1717.75,58.1487
6.28319,1084.00,47.02,0.0916012,1.57407,0.0338624,1717.41,58.1556
6.28319,1087.00,47.16,0.0915934,1.57370,0.0338551,1717.15,58.1343
6.28319,1090.00,47.31,0.0915909,1.57326,0.0338709,1716.72,58.1468
6.28319,1093.00,47.45,0.0916050,1.57321,0.0339146,1716.40,58.2110
6.28319,1096.00,47.60,0.0915886,1.57265,0.0339208,1716.09,58.2111
6.28319,1099.00,47.75,0.0915934,1.57239,0.0339502,1715.72,58.2490
6.28319,1102.00,47.90,0.0916032,1.57227,0.0339494,1715.40,58.2368
6.28319,1105.00,48.05,0.0915891,1.57170,0.0339624,1715.05,58.2471
6.28319,1108.00,48.20,0.0915993,1.57156,0.0339958,1714.70,58.2925
6.28319,1111.00,48.34,0.0915961,1.57124,0.0339968,1714.41,58.2846
6.28319,1114.00,48.49,0.0915918,1.57081,0.0340328,1714.02,58.3329
6.28319,1117.00,48.64,0.0916015,1.57068,0.0340530,1713.69,58.3564
6.28319,1120.00,48.80,0.0915916,1.57016,0.0340507,1713.31,58.3393
6.28319,1123.00,48.93,0.0915982,1.56991,0.0340563,1712.91,58.3355
6.28319,1126.00,49.08,0.0915956,1.56955,0.0340454,1712.58,58.3053
6.28319,1129.00,49.20,0.0915940,1.56919,0.0340806,1712.21,58.3529
6.28319,1132.00,49.34,0.0915989,1.56895,0.0340834,1711.86,58.3458
6.28319,1135.00,49.45,0.0915918,1.56849,0.0340963,1711.48,58.3551
6.28319,1138.00,49.56,0.0915984,1.56822,0.0341234,1711.07,58.3874
6.28319,1141.00,49.67,0.0915970,1.56787,0.0341402,1710.71,58.4041
6.28319,1144.00,49.76,0.0915948,1.56750,0.0341192,1710.34,58.3555
6.28319,1147.00,49.86,0.0915954,1.56710,0.0341618,1709.90,58.4133
6.28319,1150.00,49.95,0.0915991,1.56681,0.0341786,1709.52,58.4289
6.28319,1153.00,50.03,0.0915952,1.56642,0.0341881,1709.16,58.4328
6.28319,1156.00,50.15,0.0915952,1.56599,0.0342074,1708.69,58.4497
6.28319,1159.00,50.28,0.0915990,1.56561,0.0342205,1708.20,58.4555
6.28319,1162.00,50.43,0.0915979,1.56519,0.0342364,1707.76,58.4677
6.28319,1165.00,50.60,0.0915944,1.56469,0.0342508,1707.28,58.4757
6.28319,1168.00,50.80,0.0916015,1.56433,0.0342881,1706.76,58.5213
6.28319,1171.00,50.99,0.0915967,1.56381,0.0342873,1706.27,58.5035
6.28319,1174.00,51.24,0.0915980,1.56331,0.0343378,1705.70,58.5700
6.28319,1177.00,51.44,0.0916033,1.56307,0.0343233,1705.34,58.5330
6.28319,1180.00,51.57,0.0915887,1.56243,0.0342876,1704.92,58.4576
6.28319,1183.00,51.64,0.0915952,1.56202,0.0343132,1704.35,58.4819
6.28319,1186.00,51.71,0.0916060,1.56182,0.0343278,1703.92,58.4920
6.28319,1189.00,51.90,0.0915921,1.56119,0.0343305,1703.50,58.4820
6.28319,1192.00,52.03,0.0915986,1.56080,0.0343742,1702.95,58.5375
6.28319,1195.00,52.23,0.0916045,1.56055,0.0344346,1702.57,58.6273
6.28319,1198.00,52.39,0.0915956,1.56006,0.0343741,1702.20,58.5115
6.28319,1201.00,52.58,0.0915961,1.55961,0.0343739,1701.70,58.4941
6.28319,1204.00,52.76,0.0916050,1.55923,0.0343616,1701.12,58.4531
6.28319,1207.00,52.91,0.0915944,1.55856,0.0343370,1700.59,58.3931
6.28319,1210.00,53.05,0.0915957,1.55807,0.0343556,1700.02,58.4053
6.28319,1213.00,53.18,0.0916017,1.55764,0.0343717,1699.45,58.4129
6.28319,1216.00,53.30,0.0915968,1.55708,0.0343826,1698.93,58.4136
6.28319,1219.00,53.43,0.0915970,1.55660,0.0344093,1698.39,58.4406
6.28319,1222.00,53.56,0.0915996,1.55615,0.0344082,1697.86,58.4201
6.28319,1225.00,53.72,0.0915989,1.55564,0.0344349,1697.31,58.4465
6.28319,1228.00,53.89,0.0915986,1.55514,0.0344552,1696.77,58.4626
6.28319,1231.00,54.05,0.0915967,1.55458,0.0344701,1696.20,58.4680
6.28319,1234.00,54.24,0.0916031,1.55419,0.0344634,1695.65,58.4377
6.28319,1237.00,54.41,0.0915925,1.55349,0.0344799,1695.08,58.4463
6.28319,1240.00,54.59,0.0916029,1.55309,0.0345169,1694.45,58.4873
6.28319,1243.00,54.74,0.0916010,1.55256,0.0345020,1693.90,58.4430
6.28319,1246.00,54.89,0.0915931,1.55191,0.0345304,1693.34,58.4719
6.28319,1249.00,55.01,0.0916016,1.55149,0.0345679,1692.73,58.5139
6.28319,1252.00,55.14,0.0916022,1.55104,0.0345924,1692.22,58.5381
6.28319,1255.00,55.27,0.0915932,1.55038,0.0346033,1691.67,58.5374
6.28319,1258.00,55.43,0.0916025,1.54996,0.0346553,1691.04,58.6034
6.28319,1261.00,55.56,0.0916055,1.54948,0.0346589,1690.46,58.5895
6.28319,1264.00,55.69,0.0915917,1.54869,0.0346774,1689.85,58.5995
6.28319,1267.00,55.84,0.0916019,1.54828,0.0347368,1689.21,58.6777
6.28319,1270.00,56.04,0.0916047,1.54777,0.0347566,1688.60,58.6901
6.28319,1273.00,56.20,0.0915933,1.54700,0.0347826,1687.96,58.7118
6.28319,1276.00,56.31,0.0916056,1.54657,0.0347722,1687.27,58.6701
6.28319,1279.00,56.29,0.0915993,1.54593,0.0347775,1686.69,58.6587
6.28319,1282.00,56.46,0.0915929,1.54522,0.0348139,1686.04,58.6975
6.28319,1285.00,56.66,0.0916087,1.54486,0.0348500,1685.34,58.7342
6.28319,1288.00,56.91,0.0915990,1.54418,0.0348645,1684.78,58.7390
6.28319,1291.00,57.14,0.0915960,1.54346,0.0349017,1684.04,58.7760
6.28319,1294.00,57.23,0.0916083,1.54302,0.0349136,1683.34,58.7716
6.28319,1297.00,57.06,0.0915925,1.54216,0.0348686,1682.69,58.6732
6.28319,1300.00,57.40,0.0915970,1.54128,0.0349959,1681.65,58.8508
6.28319,1303.00,57.59,0.0916292,1.54118,0.0350056,1680.94,58.8422
6.28319,1306.00,57.90,0.0915820,1.53983,0.0349520,1680.34,58.7312
6.28319,1309.00,57.97,0.0915985,1.53921,0.0350730,1679.36,58.9003
6.28319,1312.00,57.76,0.0916199,1.53907,0.0349582,1678.82,58.6885
6.28319,1315.00,58.24,0.0915666,1.53728,0.0350313,1677.84,58.7769
6.28319,1318.00,58.41,0.0916419,1.53759,0.0351565,1676.79,58.9502
6.28319,1321.00,58.69,0.0916091,1.53677,0.0351080,1676.50,58.8585
6.28319,1324.00,58.45,0.0915655,1.53522,0.0350637,1675.61,58.7529
6.28319,1327.00,58.78,0.0916289,1.53541,0.0351138,1674.65,58.8033
6.28319,1330.00,59.09,0.0916030,1.53421,0.0351435,1673.82,58.8238
6.28319,1333.00,59.33,0.0915952,1.53328,0.0352014,1672.94,58.8900
6.28319,1336.00,59.29,0.0916119,1.53279,0.0352478,1672.10,58.9378
6.28319,1339.00,59.14,0.0915896,1.53171,0.0351947,1671.33,58.8218
6.28319,1342.00,59.65,0.0915998,1.53076,0.0353446,1670.10,59.0291
6.28319,1345.00,59.86,0.0916421,1.53075,0.0353464,1669.31,59.0042
6.28319,1348.00,60.19,0.0915737,1.52901,0.0353181,1668.66,58.9340
6.28319,1351.00,59.72,0.0915938,1.52834,0.0354274,1667.56,59.0773
6.28319,1354.00,60.12,0.0916245,1.52821,0.0354038,1666.86,59.0131
6.28319,1357.00,60.54,0.0915817,1.52653,0.0355292,1665.80,59.1847
6.28319,1360.00,60.79,0.0916343,1.52662,0.0355652,1664.94,59.2138
6.28319,1363.00,60.93,0.0915850,1.52508,0.0355442,1664.15,59.1509
6.28319,1366.00,60.30,0.0915996,1.52419,0.0356562,1662.91,59.2931
6.28319,1369.00,60.88,0.0916172,1.52365,0.0356556,1662.00,59.2597
6.28319,1372.00,61.12,0.0916047,1.52241,0.0358732,1660.86,59.5803
6.28319,1375.00,61.60,0.0916289,1.52224,0.0358224,1660.24,59.4739
6.28319,1378.00,61.21,0.0915669,1.52037,0.0358312,1659.33,59.4558
6.28319,1381.00,61.15,0.0916045,1.51991,0.0358529,1658.14,59.4492
6.28319,1384.00,61.68,0.0916274,1.51912,0.0360346,1656.85,59.7040
6.28319,1387.00,62.14,0.0916253,1.51832,0.0360423,1656.02,59.6868
6.28319,1390.00,62.32,0.0915760,1.51663,0.0360665,1655.07,59.6927
6.28319,1393.00,61.79,0.0916051,1.51609,0.0360999,1653.95,59.7073
6.28319,1396.00,62.38,0.0916153,1.51519,0.0361691,1652.78,59.7797
6.28319,1399.00,62.69,0.0916122,1.51398,0.0362575,1651.52,59.8798
6.28319,1402.00,62.91,0.0916261,1.51339,0.0362747,1650.62,59.8756
6.28319,1405.00,62.04,0.0915746,1.51159,0.0361800,1649.59,59.6821
6.28319,1408.00,62.95,0.0915990,1.51063,0.0363398,1648.09,59.8913
6.28319,1411.00,63.34,0.0916604,1.51061,0.0364901,1646.95,60.0974
6.28319,1414.00,63.73,0.0915829,1.50880,0.0362266,1646.38,59.6429
6.28319,1417.00,63.91,0.0915618,1.50692,0.0365102,1644.70,60.0483
6.28319,1420.00,63.66,0.0916818,1.50787,0.0365784,1643.58,60.1197
6.28319,1423.00,63.98,0.0915666,1.50523,0.0364399,1642.77,59.8624
6.28319,1426.00,63.96,0.0915973,1.50447,0.0368232,1641.37,60.4405
6.28319,1429.00,63.73,0.0916727,1.50502,0.0365365,1640.64,59.9432
6.28319,1432.00,64.24,0.0915325,1.50159,0.0365696,1639.41,59.9524
6.28319,1435.00,64.05,0.0916551,1.50204,0.0368725,1637.68,60.3853
6.28319,1438.00,64.54,0.0916269,1.50100,0.0367256,1637.06,60.1222
6.28319,1441.00,64.25,0.0915391,1.49819,0.0369133,1635.56,60.3738
6.28319,1444.00,64.87,0.0916763,1.49910,0.0371007,1634.09,60.6257
6.28319,1447.00,64.63,0.0916034,1.49710,0.0370099,1633.20,60.4447
6.28319,1450.00,65.15,0.0915632,1.49494,0.0371907,1631.55,60.6787
6.28319,1453.00,65.02,0.0916696,1.49521,0.0374072,1629.95,60.9718
6.28319,1456.00,65.39,0.0915941,1.49316,0.0372229,1629.06,60.6385
6.28319,1459.00,65.36,0.0915635,1.49093,0.0375173,1627.16,61.0466
6.28319,1462.00,65.61,0.0916903,1.49172,0.0375362,1625.76,61.0250
6.28319,1465.00,65.61,0.0915700,1.48852,0.0375235,1624.41,60.9536
6.28319,1468.00,65.92,0.0916106,1.48746,0.0377077,1622.52,61.1817
6.28319,1471.00,65.90,0.0916567,1.48690,0.0378165,1621.10,61.3041
6.28319,1474.00,66.11,0.0915738,1.48438,0.0377317,1619.81,61.1180
6.28319,1477.00,66.35,0.0916089,1.48299,0.0380991,1617.66,61.6311
6.28319,1480.00,66.39,0.0916777,1.48297,0.0380169,1616.42,61.4512
6.28319,1483.00,66.70,0.0915398,1.47936,0.0380966,1614.91,61.5228
6.28319,1486.00,66.56,0.0916464,1.47932,0.0383262,1612.98,61.8193
6.28319,1489.00,67.03,0.0916414,1.47780,0.0384166,1611.40,61.9044
6.28319,1492.00,66.87,0.0915888,1.47529,0.0384836,1609.58,61.9425
6.28319,1495.00,67.38,0.0916259,1.47418,0.0387309,1607.71,62.2680
6.28319,1498.00,67.12,0.0916408,1.47286,0.0388033,1606.00,62.3180
6.28319,1501.00,67.68,0.0915859,1.47034,0.0388632,1604.21,62.3447
6.28319,1504.00,67.47,0.0916450,1.46909,0.0392034,1601.80,62.7959
6.28319,1507.00,67.99,0.0916441,1.46785,0.0390764,1600.47,62.5404
6.28319,1510.00,67.78,0.0915649,1.46439,0.0394040,1598.05,62.9694
6.28319,1513.00,68.25,0.0916812,1.46438,0.0394773,1596.01,63.0062
6.28319,1516.00,68.20,0.0915994,1.46135,0.0397115,1594.11,63.3045
6.28319,1519.00,68.56,0.0916179,1.46007,0.0396417,1592.40,63.1257
6.28319,1522.00,68.54,0.0916287,1.45815,0.0399101,1590.10,63.4613
6.28319,1525.00,68.79,0.0916453,1.45690,0.0398276,1588.45,63.2644
6.28319,1528.00,68.97,0.0915743,1.45360,0.0402080,1586.06,63.7724
6.28319,1531.00,69.05,0.0916861,1.45358,0.0402958,1584.10,63.8324
6.28319,1534.00,69.37,0.0915793,1.44987,0.0405521,1581.89,64.1489
6.28319,1537.00,69.28,0.0916446,1.44886,0.0407354,1579.64,64.3474
6.28319,1540.00,69.79,0.0916261,1.44661,0.0410298,1577.49,64.7242
6.28319,1543.00,69.57,0.0916293,1.44453,0.0411486,1575.16,64.8156
6.28319,1546.00,70.14,0.0916180,1.44221,0.0413720,1572.82,65.0705
6.28319,1549.00,69.87,0.0916478,1.44047,0.0416239,1570.38,65.3654
6.28319,1552.00,70.49,0.0916203,1.43798,0.0416678,1568.14,65.3412
6.28319,1555.00,70.21,0.0916221,1.43551,0.0420635,1565.39,65.8455
6.28319,1558.00,70.75,0.0916573,1.43421,0.0421139,1563.36,65.8394
6.28319,1561.00,70.61,0.0915894,1.43069,0.0424758,1560.66,66.2902
6.28319,1564.00,71.01,0.0916743,1.42999,0.0426271,1558.45,66.4321
6.28319,1567.00,71.04,0.0915990,1.42656,0.0429794,1555.97,66.8744
6.28319,1570.00,71.23,0.0916532,1.42528,0.0431496,1553.64,67.0390
6.28319,1573.00,71.45,0.0916124,1.42214,0.0435797,1550.87,67.5865
6.28319,1576.00,71.42,0.0916647,1.42083,0.0437656,1548.55,67.7732
6.28319,1579.00,71.87,0.0915995,1.41725,0.0441953,1545.72,68.3136
6.28319,1582.00,71.69,0.0916693,1.41591,0.0444756,1543.06,68.6285
6.28319,1585.00,72.24,0.0916204,1.41281,0.0447895,1540.48,68.9975
6.28319,1588.00,71.94,0.0916352,1.41040,0.0451492,1537.57,69.4203
6.28319,1591.00,72.58,0.0916538,1.40827,0.0454873,1534.92,69.8194
6.28319,1594.00,72.26,0.0916213,1.40536,0.0458735,1532.27,70.2904
6.28319,1597.00,72.86,0.0916371,1.40331,0.0462077,1529.75,70.6861
6.28319,1600.00,72.59,0.0916409,1.40091,0.0466305,1527.03,71.2062
6.28319,1603.00,73.10,0.0916455,1.39864,0.0469472,1524.46,71.5690
6.28319,1606.00,72.98,0.0916184,1.39550,0.0474426,1521.45,72.1816
6.28319,1609.00,73.32,0.0916740,1.39399,0.0478224,1518.86,72.6355
6.28319,1612.00,73.37,0.0916045,1.39017,0.0483011,1515.82,73.2156
6.28319,1615.00,73.52,0.0916673,1.38856,0.0487110,1512.99,73.6994
6.28319,1618.00,73.78,0.0916312,1.38530,0.0491947,1510.00,74.2838
6.28319,1621.00,73.69,0.0916415,1.38277,0.0495896,1507.04,74.7335
6.28319,1624.00,74.17,0.0916445,1.38008,0.0501448,1504.01,75.4184
6.28319,1627.00,73.93,0.0916498,1.37762,0.0505713,1501.22,75.9187
6.28319,1630.00,74.55,0.0916209,1.37450,0.0511361,1498.25,76.6144
6.28319,1633.00,74.20,0.0916673,1.37266,0.0516224,1495.44,77.1983
6.28319,1636.00,74.88,0.0916262,1.36932,0.0521556,1492.44,77.8390
6.28319,1639.00,74.46,0.0916484,1.36688,0.0527116,1489.37,78.5072
6.28319,1642.00,75.18,0.0916556,1.36430,0.0532400,1486.41,79.1362
6.28319,1645.00,74.80,0.0916284,1.36103,0.0537967,1483.23,79.7929
6.28319,1648.00,75.45,0.0916609,1.35870,0.0543528,1480.13,80.4493
6.28319,1651.00,75.17,0.0916454,1.35560,0.0548915,1476.95,81.0722
6.28319,1654.00,75.66,0.0916361,1.35272,0.0555064,1473.91,81.8116
6.28319,1657.00,75.56,0.0916578,1.35045,0.0560537,1471.05,82.4578
6.28319,1660.00,75.89,0.0916387,1.34747,0.0566125,1468.06,83.1107
6.28319,1663.00,75.98,0.0916360,1.34446,0.0572677,1464.77,83.8839
6.28319,1666.00,76.12,0.0916797,1.34235,0.0578425,1461.73,84.5499
6.28319,1669.00,76.37,0.0916146,1.33834,0.0585279,1458.34,85.3537
6.28319,1672.00,76.32,0.0916776,1.33627,0.0591444,1455.03,86.0571
6.28319,1675.00,76.76,0.0916477,1.33282,0.0598434,1451.68,86.8738
6.28319,1678.00,76.55,0.0916419,1.32964,0.0604908,1448.26,87.6066
6.28319,1681.00,77.12,0.0916625,1.32680,0.0612386,1444.78,88.4761
6.28319,1684.00,76.82,0.0916563,1.32376,0.0618977,1441.50,89.2258
6.28319,1687.00,77.46,0.0916308,1.32025,0.0626831,1438.02,90.1393
6.28319,1690.00,77.11,0.0916846,1.31804,0.0633994,1434.70,90.9590
6.28319,1693.00,77.79,0.0916354,1.31422,0.0641660,1431.24,91.8367
6.28319,1696.00,77.37,0.0916604,1.31133,0.0649473,1427.63,92.7208
6.28319,1699.00,78.08,0.0916717,1.30823,0.0657274,1424.01,93.5966
6.28319,1702.00,77.69,0.0916450,1.30449,0.0665324,1420.28,94.4944
6.28319,1705.00,78.37,0.0916666,1.30155,0.0674089,1416.66,95.4954
6.28319,1708.00,78.03,0.0916627,1.29835,0.0681565,1413.16,96.3161
6.28319,1711.00,78.65,0.0916418,1.29464,0.0690186,1409.37,97.2727
6.28319,1714.00,78.37,0.0916815,1.29188,0.0698892,1405.67,98.2413
6.28319,1717.00,78.92,0.0916576,1.28822,0.0707611,1401.96,99.2046
6.28319,1720.00,78.69,0.0916515,1.28450,0.0717062,1397.91,100.239
6.28319,1723.00,79.17,0.0916956,1.28155,0.0726131,1393.94,101.219
6.28319,1726.00,79.02,0.0916449,1.27714,0.0735732,1389.82,102.253
6.28319,1729.00,79.43,0.0916786,1.27382,0.0745548,1385.59,103.303
6.28319,1732.00,79.35,0.0916745,1.27004,0.0755524,1381.44,104.371
6.28319,1735.00,79.69,0.0916612,1.26606,0.0765910,1377.20,105.481
6.28319,1738.00,79.66,0.0916744,1.26247,0.0776545,1372.99,106.619
6.28319,1741.00,79.96,0.0916842,1.25888,0.0787369,1368.82,107.777
6.28319,1744.00,79.98,0.0916527,1.25454,0.0798888,1364.45,109.004
6.28319,1747.00,80.27,0.0917033,1.25142,0.0809558,1360.19,110.115
6.28319,1750.00,80.29,0.0916587,1.24664,0.0820625,1355.53,111.238
6.28319,1753.00,80.55,0.0916921,1.24283,0.0832637,1350.76,112.469
6.28319,1756.00,80.60,0.0916818,1.23847,0.0844781,1346.04,113.711
6.28319,1759.00,80.85,0.0916780,1.23416,0.0857499,1341.27,115.014
6.28319,1762.00,80.89,0.0916834,1.22997,0.0870436,1336.49,116.333
6.28319,1765.00,81.14,0.0916967,1.22579,0.0883508,1331.60,117.648
6.28319,1768.00,81.18,0.0916745,1.22096,0.0897142,1326.52,119.007
6.28319,1771.00,81.44,0.0917132,1.21686,0.0910874,1321.34,120.357
6.28319,1774.00,81.47,0.0916770,1.21164,0.0924781,1316.02,121.703
6.28319,1777.00,81.75,0.0917056,1.20716,0.0939414,1310.57,123.117
6.28319,1780.00,81.76,0.0916919,1.20219,0.0954225,1305.19,124.545
6.28319,1783.00,82.04,0.0916974,1.19754,0.0970135,1299.87,126.105
6.28319,1786.00,82.04,0.0916952,1.19279,0.0984999,1294.55,127.513
6.28319,1789.00,82.37,0.0917076,1.18784,0.100088,1288.81,128.994
6.28319,1792.00,82.32,0.0917050,1.18259,0.101707,1282.94,130.484
6.28319,1795.00,82.69,0.0917152,1.17734,0.103396,1276.88,132.024
6.28319,1798.00,82.60,0.0917017,1.17173,0.105135,1270.75,133.601
6.28319,1801.00,82.99,0.0917246,1.16649,0.106927,1264.53,135.212
6.28319,1804.00,82.87,0.0917022,1.16068,0.108775,1258.28,136.869
6.28319,1807.00,83.33,0.0917257,1.15542,0.110666,1252.01,138.554
6.28319,1810.00,83.14,0.0917103,1.14951,0.112571,1245.55,140.212
6.28319,1813.00,83.66,0.0917318,1.14388,0.114532,1238.89,141.892
6.28319,1816.00,83.42,0.0917197,1.13771,0.116512,1232.09,143.553
6.28319,1819.00,83.97,0.0917324,1.13168,0.118581,1225.09,145.272
6.28319,1822.00,83.73,0.0917230,1.12543,0.120664,1218.15,146.987
6.28319,1825.00,84.29,0.0917365,1.11934,0.122836,1211.07,148.763
6.28319,1828.00,84.02,0.0917219,1.11307,0.124990,1204.15,150.508
6.28319,1831.00,84.59,0.0917357,1.10695,0.127265,1197.02,152.339
6.28319,1834.00,84.36,0.0917344,1.10082,0.129341,1190.09,153.927
6.28319,1837.00,84.90,0.0917312,1.09400,0.131632,1182.42,155.644
6.28319,1840.00,84.74,0.0917508,1.08733,0.134004,1174.59,157.400
6.28319,1843.00,85.35,0.0917481,1.08052,0.136370,1166.90,159.130
6.28319,1846.00,86.24,0.0917249,1.07387,0.138769,1159.64,160.922
6.28319,1849.00,85.83,0.0917497,1.06741,0.141242,1151.95,162.704
6.28319,1852.00,86.64,0.0917223,1.06012,0.143816,1144.02,164.528
6.28319,1855.00,86.80,0.0918188,1.05356,0.146576,1135.30,166.408
6.28319,1858.00,87.13,0.0917067,1.04396,0.149653,1125.83,168.484
6.28319,1861.00,86.75,0.0918093,1.03696,0.152696,1116.53,170.490
6.28319,1864.00,86.63,0.0917584,1.02983,0.155189,1109.05,172.112
6.28319,1867.00,87.57,0.0917180,1.02302,0.157560,1101.81,173.601
6.28319,1870.00,87.33,0.0917123,1.01647,0.160039,1094.40,175.146
6.28319,1873.00,86.74,0.0917675,1.01074,0.162444,1087.16,176.603
6.28319,1876.00,86.77,0.0917289,1.00294,0.165162,1078.76,178.170
6.28319,1879.00,87.36,0.0917522,0.995115,0.168249,1069.54,179.948
6.28319,1882.00,87.10,0.0918380,0.987544,0.171481,1059.84,181.742
6.28319,1885.00,87.32,0.0916998,0.977086,0.175024,1049.57,183.700
6.28319,1888.00,87.09,0.0918611,0.970369,0.178447,1039.92,185.570
6.28319,1891.00,87.41,0.0917379,0.960521,0.181906,1030.12,187.385
6.28319,1894.00,87.21,0.0917841,0.952328,0.185391,1020.19,189.134
6.28319,1897.00,87.54,0.0918090,0.943630,0.188989,1009.94,190.867
6.28319,1900.00,87.39,0.0917627,0.934130,0.192609,999.611,192.534
6.28319,1903.00,87.71,0.0918069,0.925444,0.196378,989.140,194.245
6.28319,1906.00,87.62,0.0917778,0.916059,0.200169,978.712,195.908
6.28319,1909.00,87.91,0.0917917,0.906938,0.204090,968.083,197.576
6.28319,1912.00,87.87,0.0917985,0.897491,0.208046,957.179,199.137
6.28319,1915.00,88.13,0.0917879,0.887820,0.212136,946.197,200.722
6.28319,1918.00,88.14,0.0918065,0.878402,0.216214,935.187,202.201
6.28319,1921.00,88.39,0.0917830,0.868339,0.220426,923.899,203.652
6.28319,1924.00,88.42,0.0918142,0.858805,0.224736,912.610,205.096
6.28319,1927.00,88.64,0.0917890,0.848664,0.229151,901.223,206.516
6.28319,1930.00,88.72,0.0918086,0.838774,0.233621,889.656,207.842
6.28319,1933.00,88.90,0.0917969,0.828463,0.238192,877.934,209.117
6.28319,1936.00,89.02,0.0918091,0.818200,0.242839,866.027,210.305
6.28319,1939.00,89.17,0.0917989,0.807616,0.247576,853.984,211.426
6.28319,1942.00,89.31,0.0918135,0.797178,0.252397,841.857,212.483
6.28319,1945.00,89.45,0.0917960,0.786490,0.257327,829.748,213.517
6.28319,1948.00,89.61,0.0918090,0.775863,0.262342,817.424,214.445
6.28319,1951.00,89.73,0.0918016,0.764985,0.267442,805.011,215.294
6.28319,1954.00,89.92,0.0918063,0.754014,0.272629,792.390,216.028
6.28319,1957.00,90.03,0.0918038,0.742932,0.277921,779.709,216.697
6.28319,1960.00,90.23,0.0918080,0.731830,0.283301,766.948,217.277
6.28319,1963.00,90.33,0.0918008,0.720652,0.288766,754.202,217.788
6.28319,1966.00,90.56,0.0918017,0.709402,0.294330,741.312,218.190
6.28319,1969.00,90.66,0.0917966,0.698056,0.300034,728.360,218.533
6.28319,1972.00,90.85,0.0917977,0.686644,0.305794,715.300,218.734
6.28319,1975.00,90.98,0.0917967,0.675185,0.311671,702.206,218.857
6.28319,1978.00,91.16,0.0917965,0.663721,0.317594,689.116,218.859
6.28319,1981.00,91.30,0.0917912,0.652212,0.323657,676.013,218.796
6.28319,1984.00,91.47,0.0917868,0.640667,0.329758,662.883,218.591
6.28319,1987.00,91.62,0.0917802,0.629093,0.336040,649.731,218.336
6.28319,1990.00,91.77,0.0917787,0.617515,0.342313,636.567,217.905
6.28319,1993.00,91.95,0.0917825,0.605952,0.348748,623.382,217.403
6.28319,1996.00,92.08,0.0917737,0.594358,0.355116,610.295,216.726
6.28319,1999.00,92.29,0.0917744,0.582803,0.361707,597.174,216.002
6.28319,2002.00,92.38,0.0917578,0.571223,0.368233,584.186,215.117
6.28319,2005.00,92.62,0.0917590,0.559711,0.374989,571.144,214.173
6.28319,2008.00,92.69,0.0917489,0.548210,0.381648,558.238,213.050
6.28319,2011.00,92.95,0.0917556,0.536872,0.388487,545.400,211.881
6.28319,2014.00,93.00,0.0917446,0.525562,0.395202,532.758,210.547
6.28319,2017.00,93.28,0.0917432,0.514332,0.402118,520.143,209.159
6.28319,2020.00,93.31,0.0917296,0.503148,0.408923,507.704,207.612
6.28319,2023.00,93.61,0.0917249,0.492132,0.415920,495.390,206.043
6.28319,2026.00,93.62,0.0917198,0.481191,0.422802,483.216,204.305
6.28319,2029.00,93.93,0.0917254,0.470391,0.429820,471.147,202.508
6.28319,2032.00,93.94,0.0917105,0.459624,0.436699,459.284,200.569
6.28319,2035.00,94.24,0.0917104,0.449072,0.443712,447.581,198.597
6.28319,2038.00,94.26,0.0916926,0.438524,0.450607,436.032,196.479
6.28319,2041.00,94.54,0.0916941,0.428327,0.457590,424.767,194.369
6.28319,2044.00,94.59,0.0916861,0.418150,0.464461,413.629,192.115
6.28319,2047.00,94.83,0.0916821,0.408336,0.471206,402.894,189.846
6.28319,2050.00,94.90,0.0916839,0.398525,0.478039,392.168,187.472
6.28319,2053.00,95.13,0.0916621,0.389091,0.484571,381.998,185.105
6.28319,2056.00,95.24,0.0916765,0.379683,0.491485,371.689,182.680
6.28319,2059.00,95.45,0.0916430,0.370314,0.498064,361.703,180.151
6.28319,2062.00,95.55,0.0916736,0.361235,0.505090,351.726,177.653
6.28319,2065.00,95.85,0.0916401,0.352101,0.511678,342.046,175.017
6.28319,2068.00,95.85,0.0916627,0.343394,0.518418,332.591,172.421
6.28319,2071.00,96.16,0.0916346,0.334427,0.525207,323.105,169.697
6.28319,2074.00,96.22,0.0916430,0.325873,0.531937,313.937,166.995
6.28319,2077.00,96.39,0.0916334,0.317282,0.538800,304.822,164.238
6.28319,2080.00,96.61,0.0916313,0.308858,0.545519,295.901,161.420
6.28319,2083.00,96.68,0.0916372,0.300768,0.552154,287.327,158.649
6.28319,2086.00,96.95,0.0916170,0.292655,0.558751,278.855,155.811
6.28319,2089.00,96.95,0.0916271,0.284631,0.565673,270.380,152.947
6.28319,2092.00,97.03,0.0916198,0.276357,0.572936,261.722,149.950
6.28319,2095.00,97.31,0.0916095,0.267797,0.580296,252.838,146.721
6.28319,2098.00,97.38,0.0916203,0.260422,0.586896,245.140,143.872
6.28319,2101.00,97.57,0.0916066,0.253266,0.593257,237.777,141.062
6.28319,2104.00,97.71,0.0915983,0.246273,0.599457,230.602,138.236
6.28319,2107.00,97.95,0.0916065,0.239145,0.606114,223.250,135.315
6.28319,2110.00,98.09,0.0916008,0.232277,0.612525,216.235,132.449
6.28319,2113.00,98.10,0.0916018,0.225326,0.619437,209.116,129.534
6.28319,2116.00,98.04,0.0915978,0.217842,0.627223,201.473,126.369
6.28319,2119.00,98.74,0.0915770,0.209956,0.634911,193.551,122.888
6.28319,2122.00,98.49,0.0916067,0.203616,0.641649,187.073,120.035
6.28319,2125.00,98.95,0.0915856,0.197646,0.647428,181.153,117.283
6.28319,2128.00,98.87,0.0915906,0.191947,0.653511,175.431,114.646
6.28319,2131.00,99.30,0.0915769,0.186029,0.659704,169.565,111.863
6.28319,2134.00,99.23,0.0915924,0.180455,0.666129,163.971,109.226
6.28319,2137.00,99.28,0.0915802,0.174559,0.672872,158.141,106.408
6.28319,2140.00,99.31,0.0915835,0.167973,0.681126,151.587,103.250
6.28319,2143.00,100.07,0.0915637,0.161958,0.687406,145.763,100.198
6.28319,2146.00,99.81,0.0915980,0.156935,0.694108,140.748,97.6943
6.28319,2149.00,100.27,0.0915634,0.152117,0.699138,136.156,95.1919
6.28319,2152.00,100.18,0.0915866,0.147406,0.705310,131.524,92.7650
6.28319,2155.00,100.62,0.0915667,0.142655,0.710803,126.983,90.2600
6.28319,2158.00,100.45,0.0915835,0.138076,0.717111,122.519,87.8596
6.28319,2161.00,100.91,0.0915676,0.133202,0.723493,117.857,85.2688
6.28319,2164.00,100.86,0.0915713,0.128756,0.729278,113.606,82.8501
6.28319,2167.00,101.14,0.0915812,0.124419,0.735344,109.450,80.4835
6.28319,2170.00,101.22,0.0915630,0.120470,0.739618,105.781,78.2378
6.28319,2173.00,101.50,0.0915801,0.116588,0.745118,102.085,76.0651
6.28319,2176.00,101.57,0.0915660,0.112769,0.750018,98.5242,73.8950
6.28319,2179.00,101.66,0.0915717,0.108762,0.755382,94.7724,71.5893
6.28319,2182.00,102.47,0.0915711,0.105273,0.759940,91.5316,69.5585
6.28319,2185.00,101.94,0.0915811,0.101804,0.765462,88.2709,67.5680
6.28319,2188.00,103.70,0.0915411,0.0979478,0.768625,84.8346,65.2059
6.28319,2191.00,104.36,0.0916057,0.0960945,0.771734,83.0458,64.0893
6.28319,2194.00,104.27,0.0915701,0.0923611,0.778135,79.6033,61.9421
6.28319,2197.00,104.60,0.0915092,0.0869905,0.780810,74.9272,58.5039
6.28319,2200.00,105.06,0.0916082,0.0853769,0.782464,73.3989,57.4320
6.28319,2203.00,104.62,0.0916184,0.0848011,0.787149,72.7302,57.2495
6.28319,2206.00,104.37,0.0915492,0.0826305,0.789593,70.8378,55.9331
6.28319,2209.00,105.00,0.0915553,0.0802231,0.789447,68.7744,54.2937
6.28319,2212.00,104.80,0.0915993,0.0789307,0.791161,67.5775,53.4647
6.28319,2215.00,104.11,0.0915761,0.0769301,0.792992,65.8227,52.1968
6.28319,2218.00,104.01,0.0915620,0.0747899,0.792952,64.0025,50.7509
6.28319,2221.00,105.49,0.0915730,0.0729235,0.792738,62.4044,49.4703
6.28319,2224.00,105.78,0.0915896,0.0711431,0.795039,60.8016,48.3397
6.28319,2227.00,105.56,0.0915474,0.0683932,0.794791,58.4854,46.4837
6.28319,2230.00,105.20,0.0915710,0.0666197,0.792791,57.0097,45.1968
6.28319,2233.00,104.61,0.0915971,0.0648455,0.795029,55.4152,44.0567
6.28319,2236.00,105.12,0.0915431,0.0624182,0.791842,53.4552,42.3280
6.28319,2239.00,104.97,0.0915806,0.0605173,0.790332,51.8441,40.9741
6.28319,2242.00,105.08,0.0915610,0.0584959,0.788273,50.1734,39.5503
6.28319,2245.00,105.79,0.0915751,0.0570953,0.785643,49.0272,38.5179
6.28319,2248.00,105.24,0.0915854,0.0551582,0.784827,47.3772,37.1829
6.28319,2251.00,106.73,0.0915534,0.0536303,0.778364,46.2257,35.9804
6.28319,2254.00,106.96,0.0916073,0.0526832,0.780057,45.3453,35.3720
6.28319,2257.00,106.93,0.0915464,0.0504120,0.773400,43.5596,33.6890
6.28319,2260.00,107.31,0.0915538,0.0485386,0.762732,42.1541,32.1523
6.28319,2263.00,107.41,0.0916139,0.0482291,0.763932,41.8336,31.9580
6.28319,2266.00,106.79,0.0915909,0.0476476,0.766199,41.2945,31.6398
6.28319,2269.00,107.09,0.0915561,0.0462634,0.759704,40.2359,30.5674
6.28319,2272.00,107.29,0.0915817,0.0455852,0.754362,39.7370,29.9761
6.28319,2275.00,107.61,0.0916027,0.0450909,0.755630,39.2731,29.6760
6.28319,2278.00,107.82,0.0915674,0.0444394,0.751359,38.8002,29.1529
6.28319,2281.00,107.59,0.0915982,0.0440486,0.752304,38.4286,28.9100
6.28319,2284.00,107.49,0.0915663,0.0427801,0.745434,37.4582,27.9226
6.28319,2287.00,107.72,0.0915619,0.0415348,0.734984,36.5518,26.8650
6.28319,2290.00,107.69,0.0916046,0.0412974,0.733641,36.3492,26.6673
6.28319,2293.00,108.07,0.0915856,0.0403271,0.731131,35.5451,25.9881
6.28319,2296.00,108.24,0.0915616,0.0398198,0.724060,35.2253,25.5053
6.28319,2299.00,108.19,0.0916014,0.0392826,0.723112,34.7507,25.1286
6.28319,2302.00,107.62,0.0915708,0.0384205,0.715997,34.1143,24.4257
6.28319,2305.00,107.44,0.0915864,0.0377325,0.711146,33.5746,23.8765
6.28319,2308.00,108.49,0.0915737,0.0371474,0.704810,33.1575,23.3698
6.28319,2311.00,108.46,0.0915921,0.0365914,0.702391,32.6919,22.9625
6.28319,2314.00,108.48,0.0915607,0.0352620,0.687910,31.7296,21.8271
6.28319,2317.00,108.32,0.0915695,0.0346316,0.677158,31.3157,21.2056
6.28319,2320.00,107.80,0.0916087,0.0341215,0.676243,30.8543,20.8650
6.28319,2323.00,108.22,0.0915710,0.0334967,0.668902,30.4050,20.3380
6.28319,2326.00,109.37,0.0915879,0.0330903,0.664493,30.0918,19.9958
6.28319,2329.00,109.41,0.0915892,0.0325679,0.660753,29.6673,19.6028
6.28319,2332.00,109.35,0.0915584,0.0315818,0.645982,28.9740,18.7167
6.28319,2335.00,108.85,0.0915754,0.0309328,0.633261,28.5377,18.0718
6.28319,2338.00,108.63,0.0916006,0.0304015,0.629096,28.0925,17.6729
6.28319,2341.00,109.81,0.0915758,0.0299562,0.622259,27.7738,17.2825
6.28319,2344.00,110.17,0.0915900,0.0295702,0.617892,27.4653,16.9706
6.28319,2347.00,109.99,0.0915742,0.0288187,0.606094,26.9129,16.3118
6.28319,2350.00,109.61,0.0915728,0.0281355,0.590186,26.4601,15.6164
6.28319,2353.00,109.25,0.0915911,0.0277026,0.584019,26.1180,15.2534
6.28319,2356.00,110.50,0.0915892,0.0273200,0.578095,25.8242,14.9289
6.28319,2359.00,110.94,0.0915851,0.0269921,0.572941,25.5723,14.6514
6.28319,2362.00,110.71,0.0915750,0.0264404,0.562128,25.1690,14.1482
6.28319,2365.00,111.10,0.0915709,0.0257739,0.545610,24.7080,13.4809
6.28319,2368.00,110.85,0.0915922,0.0254773,0.537404,24.5020,13.1675
6.28319,2371.00,110.34,0.0915961,0.0251450,0.534268,24.2130,12.9362
6.28319,2374.00,110.55,0.0915750,0.0247265,0.524772,23.9092,12.5469
6.28319,2377.00,111.70,0.0915847,0.0244466,0.517975,23.7020,12.2770
6.28319,2380.00,111.98,0.0915963,0.0241692,0.513150,23.4761,12.0468
6.28319,2383.00,111.82,0.0915732,0.0236790,0.500904,23.1197,11.5807
6.28319,2386.00,111.42,0.0915717,0.0232428,0.485862,22.8301,11.0923
6.28319,2389.00,111.06,0.0915964,0.0229291,0.479623,22.5709,10.8255
6.28319,2392.00,112.25,0.0915887,0.0226597,0.473323,22.3623,10.5846
6.28319,2395.00,112.65,0.0915874,0.0224279,0.468066,22.1787,10.3811
6.28319,2398.00,112.51,0.0915789,0.0220412,0.457236,21.8885,10.0082
6.28319,2401.00,112.03,0.0915736,0.0216727,0.443021,21.6386,9.58635
6.28319,2404.00,111.73,0.0915958,0.0214062,0.436989,21.4149,9.35806
6.28319,2407.00,112.97,0.0915862,0.0211929,0.430896,21.2510,9.15695
6.28319,2410.00,113.34,0.0915938,0.0209822,0.425953,21.0756,8.97720
6.28319,2413.00,113.18,0.0915805,0.0206726,0.416293,20.8395,8.67534
6.28319,2416.00,113.44,0.0915813,0.0203267,0.402376,20.5909,8.28528
6.28319,2419.00,112.58,0.0915890,0.0201375,0.396619,20.4380,8.10610
6.28319,2422.00,112.76,0.0915885,0.0199073,0.390393,20.2474,7.90442
6.28319,2425.00,113.92,0.0915802,0.0197478,0.384359,20.1279,7.73633
6.28319,2428.00,114.11,0.0915988,0.0195733,0.380271,19.9732,7.59521
6.28319,2431.00,114.05,0.0915811,0.0192906,0.369151,19.7606,7.29463
6.28319,2434.00,113.32,0.0915792,0.0190772,0.359588,19.6025,7.04882
6.28319,2437.00,113.68,0.0915885,0.0188857,0.353650,19.4403,6.87507
6.28319,2440.00,114.74,0.0915921,0.0187414,0.349278,19.3173,6.74712
6.28319,2443.00,114.82,0.0915950,0.0185813,0.344839,19.1781,6.61335
6.28319,2446.00,114.84,0.0915814,0.0183425,0.335063,18.9910,6.36318
6.28319,2449.00,114.01,0.0915780,0.0181782,0.326499,18.8697,6.16094
6.28319,2452.00,114.39,0.0915968,0.0180142,0.321147,18.7249,6.01345
6.28319,2455.00,115.50,0.0915897,0.0178919,0.317429,18.6193,5.91032
6.28319,2458.00,115.54,0.0915906,0.0177507,0.312940,18.4960,5.78813
6.28319,2461.00,115.65,0.0915848,0.0175580,0.304303,18.3409,5.58120
6.28319,2464.00,115.14,0.0915749,0.0174170,0.295808,18.2382,5.39499
6.28319,2467.00,114.77,0.0915981,0.0172772,0.291457,18.1085,5.27784
6.28319,2470.00,115.94,0.0915911,0.0171589,0.287220,18.0062,5.17174
6.28319,2473.00,116.38,0.0915882,0.0170555,0.283669,17.9151,5.08196
6.28319,2476.00,116.27,0.0915868,0.0169016,0.277222,17.7835,4.92998
6.28319,2479.00,115.66,0.0915769,0.0167615,0.269101,17.6744,4.75620
6.28319,2482.00,115.82,0.0916040,0.0166316,0.264793,17.5511,4.64741
6.28319,2485.00,116.92,0.0915875,0.0165420,0.261401,17.4743,4.56780
6.28319,2488.00,117.12,0.0915835,0.0164615,0.257909,17.4048,4.48886
6.28319,2491.00,117.09,0.0915879,0.0163193,0.250904,17.2825,4.33624
6.28319,2494.00,116.29,0.0915886,0.0161906,0.245077,17.1695,4.20784
6.28319,2497.00,116.68,0.0915984,0.0160758,0.240945,17.0620,4.11100
6.28319,2500.00,117.78,0.0915834,0.0160109,0.238015,17.0072,4.04797
6.28319,2503.00,117.82,0.0915874,0.0159384,0.234241,16.9437,3.96892
6.28319,2506.00,117.93,0.0915845,0.0158141,0.228053,16.8349,3.83926
6.28319,2509.00,117.11,0.0915896,0.0157090,0.222807,16.7410,3.73002
6.28319,2512.00,117.30,0.0915984,0.0156172,0.219181,16.6543,3.65030
6.28319,2515.00,118.49,0.0915874,0.0155440,0.216231,16.5884,3.58693
6.28319,2518.00,118.63,0.0915892,0.0154764,0.213161,16.5263,3.52276
6.28319,2521.00,118.67,0.0915844,0.0153746,0.207618,16.4368,3.41257
6.28319,2524.00,117.83,0.0915815,0.0153014,0.202620,16.3752,3.31794
6.28319,2527.00,118.18,0.0915986,0.0152194,0.199214,16.2952,3.24623
6.28319,2530.00,119.29,0.0915927,0.0151479,0.196828,16.2270,3.19394
6.28319,2533.00,119.37,0.0915883,0.0150792,0.193928,16.1630,3.13447
6.28319,2536.00,119.43,0.0915883,0.0149979,0.188938,16.0907,3.04014
6.28319,2539.00,118.55,0.0915759,0.0149351,0.184607,16.0380,2.96073
6.28319,2542.00,119.08,0.0916025,0.0148583,0.181359,15.9600,2.89449
6.28319,2545.00,120.12,0.0915927,0.0147981,0.179173,15.9032,2.84942
6.28319,2548.00,120.12,0.0915845,0.0147419,0.176330,15.8520,2.79519
6.28319,2551.00,120.11,0.0915892,0.0146701,0.171656,15.7864,2.70982
6.28319,2554.00,119.29,0.0915819,0.0146172,0.168256,15.7396,2.64828
6.28319,2557.00,120.01,0.0915937,0.0145634,0.165098,15.6876,2.58999
6.28319,2560.00,120.95,0.0915965,0.0145064,0.163042,15.6309,2.54850
6.28319,2563.00,120.89,0.0915876,0.0144530,0.160328,15.5816,2.49815
6.28319,2566.00,120.78,0.0915874,0.0143852,0.156158,15.5185,2.42333
6.28319,2569.00,120.01,0.0915810,0.0143404,0.152965,15.4786,2.36769
6.28319,2572.00,121.03,0.0916011,0.0142874,0.150284,15.4242,2.31801
6.28319,2575.00,121.75,0.0915914,0.0142403,0.148401,15.3792,2.28229
6.28319,2578.00,121.63,0.0915911,0.0141879,0.145992,15.3280,2.23777
6.28319,2581.00,121.32,0.0915791,0.0141472,0.141544,15.2956,2.16499
6.28319,2584.00,120.86,0.0915918,0.0140944,0.139186,15.2414,2.12139
6.28319,2587.00,122.02,0.0915961,0.0140502,0.137022,15.1973,2.08236
6.28319,2590.00,122.51,0.0915861,0.0140188,0.135041,15.1690,2.04843
6.28319,2593.00,122.41,0.0915884,0.0139755,0.132347,15.1271,2.00203
6.28319,2596.00,121.74,0.0915846,0.0139238,0.128876,15.0785,1.94326
6.28319,2599.00,121.87,0.0915951,0.0138751,0.126428,15.0287,1.90005
6.28319,2602.00,123.01,0.0915976,0.0138411,0.124485,14.9950,1.86665
6.28319,2605.00,123.19,0.0915836,0.0138077,0.122955,14.9639,1.83988
6.28319,2608.00,123.08,0.0915881,0.0137699,0.120125,14.9272,1.79314
6.28319,2611.00,122.27,0.0915833,0.0137405,0.117101,14.9015,1.74498
6.28319,2614.00,123.02,0.0916055,0.0136888,0.114832,14.8457,1.70475
6.28319,2617.00,123.92,0.0915848,0.0136705,0.113338,14.8316,1.68099
6.28319,2620.00,123.88,0.0915848,0.0136526,0.111882,14.8147,1.65749
6.28319,2623.00,123.58,0.0915891,0.0136113,0.108498,14.7746,1.60301
6.28319,2626.00,123.02,0.0915897,0.0135712,0.106463,14.7342,1.56864
6.28319,2629.00,124.13,0.0915994,0.0135440,0.104418,14.7062,1.53559
6.28319,2632.00,124.71,0.0915882,0.0135206,0.103478,14.6840,1.51947
6.28319,2635.00,124.59,0.0915813,0.0135119,0.101227,14.6790,1.48591
6.28319,2638.00,123.92,0.0915861,0.0134901,0.0986552,14.6583,1.44611
6.28319,2641.00,124.06,0.0915968,0.0134418,0.0966227,14.6070,1.41136
6.28319,2644.00,125.18,0.0915975,0.0134169,0.0952556,14.5816,1.38898
6.28319,2647.00,125.37,0.0915859,0.0133965,0.0939620,14.5631,1.36838
6.28319,2650.00,125.20,0.0915892,0.0133739,0.0918159,14.5408,1.33508
6.28319,2653.00,124.41,0.0915825,0.0133546,0.0898673,14.5235,1.30519
6.28319,2656.00,125.24,0.0915956,0.0133372,0.0881132,14.5048,1.27806
6.28319,2659.00,126.10,0.0915948,0.0133095,0.0867200,14.4765,1.25540
6.28319,2662.00,126.05,0.0915840,0.0133011,0.0852765,14.4708,1.23402
6.28319,2665.00,125.61,0.0915874,0.0132815,0.0831223,14.4516,1.20125
6.28319,2668.00,125.24,0.0915952,0.0132470,0.0816727,14.4146,1.17728
6.28319,2671.00,126.42,0.0915908,0.0132488,0.0804012,14.4187,1.15928
