Repository: HamRMac/CompositeTensileTests

File: DMA/Sn_Pristine_AllData.xlsx - 200 Hz.csv (part 1 of 2)
Angular frequency,Step time,Temperature,Oscillation strain,Oscillation stress,Tan(delta),Storage modulus,Loss modulus
rad/s,s,Celsius,%,MPa,,MPa,MPa
1256.64,875.729,40.05,0.0116761,0.218801,0.0123316,1873.79,23.1069
1256.64,878.016,40.07,0.0116768,0.218812,0.0123315,1873.76,23.1062
1256.64,880.341,40.1,0.0116774,0.218819,0.0123165,1873.72,23.0777
1256.64,882.666,40.13,0.0116787,0.218831,0.0123149,1873.61,23.0733
1256.64,884.991,40.16,0.0116797,0.218842,0.0123372,1873.56,23.1145
1256.64,887.316,40.19,0.0116796,0.218839,0.0122957,1873.54,23.0365
1256.64,889.641,40.23,0.0116817,0.218858,0.012326,1873.37,23.0912
1256.64,891.966,40.27,0.0116817,0.218855,0.0123417,1873.34,23.1202
1256.64,894.291,40.32,0.0116825,0.21886,0.0123273,1873.25,23.0922
1256.64,896.616,40.36,0.0116837,0.218878,0.012296,1873.21,23.033
1256.64,898.941,40.41,0.0116841,0.218878,0.0123331,1873.15,23.1019
1256.64,901.266,40.47,0.0116846,0.218877,0.0123477,1873.06,23.1279
1256.64,903.591,40.52,0.0116859,0.218893,0.0123295,1872.99,23.093
1256.64,905.916,40.57,0.0116874,0.218905,0.0123137,1872.86,23.0619
1256.64,908.241,40.63,0.0116878,0.218907,0.0123349,1872.81,23.1008
1256.64,910.566,40.69,0.0116894,0.218928,0.0123099,1872.73,23.0532
1256.64,912.891,40.75,0.0116909,0.218939,0.0123483,1872.58,23.1232
1256.64,915.216,40.81,0.0116915,0.218939,0.0123394,1872.5,23.1056
1256.64,917.541,40.87,0.0116938,0.218961,0.0123381,1872.31,23.1006
1256.64,919.866,40.93,0.0116942,0.218966,0.0122898,1872.29,23.01
1256.64,922.191,41,0.0116963,0.218983,0.0123355,1872.1,23.0934
1256.64,924.516,41.06,0.0116973,0.218993,0.0123376,1872.02,23.0962
1256.64,926.841,41.13,0.0116982,0.218997,0.0123341,1871.91,23.0883
1256.64,929.166,41.19,0.0116995,0.219007,0.0123074,1871.79,23.037
1256.64,931.491,41.26,0.011702,0.219032,0.0123362,1871.61,23.0886
1256.64,933.816,41.33,0.0117028,0.219039,0.0123408,1871.53,23.096
1256.64,936.141,41.4,0.0117043,0.219052,0.0123335,1871.42,23.0811
1256.64,938.466,41.47,0.0117058,0.219064,0.0123161,1871.27,23.0467
1256.64,940.791,41.54,0.0117078,0.219084,0.0123288,1871.13,23.0689
1256.64,943.116,41.61,0.0117083,0.219086,0.0123405,1871.05,23.0897
1256.64,945.441,41.69,0.0117101,0.219102,0.012327,1870.91,23.0627
1256.64,947.766,41.76,0.0117123,0.219116,0.0123353,1870.67,23.0754
1256.64,950.091,41.84,0.0117139,0.219131,0.0123382,1870.54,23.0791
1256.64,952.416,41.91,0.0117169,0.219156,0.0123719,1870.28,23.1389
1256.64,954.741,41.99,0.0117176,0.219169,0.0123499,1870.28,23.0978
1256.64,957.066,42.07,0.0117211,0.219197,0.0123997,1869.97,23.187
1256.64,959.391,42.15,0.011723,0.219208,0.0124323,1869.75,23.2453
1256.64,961.716,42.23,0.0117249,0.219223,0.0124007,1869.58,23.184
1256.64,964.041,42.3,0.0117261,0.219235,0.0123776,1869.49,23.1397
1256.64,966.366,42.38,0.011729,0.219261,0.0124335,1869.24,23.2411
1256.64,968.691,42.46,0.0117329,0.219288,0.0125749,1868.84,23.5006
1256.64,971.016,42.53,0.0117348,0.219306,0.0125289,1868.7,23.4127
1256.64,973.341,42.61,0.0117379,0.219335,0.0125879,1868.46,23.5201
1256.64,975.666,42.68,0.0117389,0.219343,0.0125445,1868.37,23.4378
1256.64,977.991,42.75,0.0117415,0.219359,0.0126164,1868.08,23.5684
1256.64,980.316,42.82,0.0117432,0.219376,0.0125582,1867.97,23.4583
1256.64,982.641,42.9,0.0117446,0.219385,0.0125405,1867.82,23.4234
1256.64,984.966,42.98,0.0117467,0.219405,0.0125438,1867.65,23.4274
1256.64,987.291,43.06,0.0117479,0.219413,0.0125516,1867.53,23.4405
1256.64,989.616,43.15,0.0117503,0.219433,0.0125226,1867.32,23.3838
1256.64,991.941,43.25,0.0117529,0.219459,0.0125065,1867.13,23.3514
1256.64,994.266,43.34,0.0117542,0.219471,0.0124759,1867.03,23.2929
1256.64,996.591,43.44,0.0117554,0.219475,0.0124891,1866.87,23.3156
1256.64,998.916,43.53,0.0117573,0.219495,0.0124847,1866.73,23.3056
1256.64,1001.24,43.63,0.0117597,0.219521,0.012474,1866.58,23.2837
1256.64,1003.57,43.73,0.011761,0.219527,0.0124667,1866.42,23.268
1256.64,1005.89,43.83,0.0117621,0.219533,0.0124786,1866.29,23.2887
1256.64,1008.22,43.92,0.0117641,0.219553,0.0124872,1866.16,23.303
1256.64,1010.54,44.02,0.011766,0.219569,0.0124818,1865.98,23.2908
1256.64,1012.87,44.12,0.0117677,0.21958,0.0124668,1865.82,23.2607
1256.64,1015.19,44.21,0.0117696,0.219604,0.0124441,1865.71,23.2171
1256.64,1017.52,44.31,0.0117713,0.219622,0.0124333,1865.59,23.1954
1256.64,1019.84,44.41,0.0117716,0.219619,0.0124509,1865.52,23.2274
1256.64,1022.17,44.5,0.0117735,0.219635,0.0124811,1865.36,23.2817
1256.64,1024.49,44.6,0.0117763,0.219662,0.0124742,1865.15,23.2662
1256.64,1026.82,44.7,0.0117781,0.219683,0.0124384,1865.03,23.198
1256.64,1029.14,44.8,0.0117793,0.219693,0.0124402,1864.93,23.2001
1256.64,1031.47,44.89,0.0117801,0.219699,0.0124646,1864.85,23.2447
1256.64,1033.79,44.99,0.0117821,0.219711,0.0124924,1864.64,23.2937
1256.64,1036.12,45.09,0.0117842,0.219728,0.0124972,1864.46,23.3005
1256.64,1038.44,45.19,0.0117864,0.219753,0.0124534,1864.32,23.217
1256.64,1040.77,45.28,0.0117869,0.219756,0.0124504,1864.26,23.2108
1256.64,1043.09,45.38,0.0117879,0.219761,0.0124946,1864.15,23.2917
1256.64,1045.42,45.48,0.0117901,0.219782,0.0125083,1863.97,23.3152
1256.64,1047.74,45.57,0.0117925,0.219801,0.0124765,1863.76,23.2532
1256.64,1050.07,45.67,0.0117937,0.219817,0.0124604,1863.71,23.2226
1256.64,1052.39,45.77,0.011794,0.219811,0.0124984,1863.61,23.2922
1256.64,1054.72,45.87,0.0117962,0.219829,0.0125356,1863.42,23.359
1256.64,1057.04,45.96,0.0117988,0.219853,0.0125077,1863.2,23.3043
1256.64,1059.37,46.06,0.0118001,0.219863,0.0124897,1863.08,23.2694
1256.64,1061.69,46.16,0.0118017,0.21988,0.0125363,1862.97,23.3548
1256.64,1064.02,46.26,0.0118038,0.219897,0.012559,1862.79,23.3947
1256.64,1066.34,46.36,0.0118065,0.219917,0.0125223,1862.54,23.3233
1256.64,1068.67,46.46,0.0118075,0.219926,0.0125145,1862.45,23.3077
1256.64,1070.99,46.56,0.0118084,0.219928,0.0125601,1862.32,23.3909
1256.64,1073.32,46.66,0.0118118,0.219957,0.0125907,1862.03,23.4443
1256.64,1075.64,46.76,0.011815,0.219989,0.0125414,1861.81,23.3497
1256.64,1077.97,46.86,0.0118159,0.219997,0.0125476,1861.73,23.3602
1256.64,1080.29,46.97,0.0118168,0.219995,0.0126119,1861.57,23.4779
1256.64,1082.62,47.07,0.0118204,0.220026,0.0126336,1861.26,23.5145
1256.64,1084.94,47.18,0.0118247,0.220067,0.0125994,1860.93,23.4465
1256.64,1087.27,47.29,0.0118267,0.220083,0.012582,1860.75,23.4119
1256.64,1089.59,47.39,0.0118287,0.220094,0.0126333,1860.53,23.5047
1256.64,1091.92,47.5,0.0118332,0.220136,0.012665,1860.18,23.5591
1256.64,1094.24,47.62,0.0118369,0.220172,0.0126164,1859.9,23.4651
1256.64,1096.57,47.72,0.0118391,0.22019,0.0126405,1859.71,23.5076
1256.64,1098.89,47.84,0.0118428,0.220216,0.0126958,1859.33,23.6056
1256.64,1101.22,47.96,0.0118477,0.22026,0.0126856,1858.94,23.5818
1256.64,1103.54,48.09,0.0118517,0.220298,0.0126651,1858.64,23.5398
1256.64,1105.87,48.21,0.0118546,0.220317,0.012733,1858.35,23.6623
1256.64,1108.19,48.36,0.0118593,0.220354,0.0127464,1857.91,23.6817
1256.64,1110.52,48.48,0.0118642,0.2204,0.0127133,1857.54,23.6155
1256.64,1112.84,48.61,0.0118682,0.220436,0.0127174,1857.21,23.6189
1256.64,1115.17,48.73,0.0118719,0.220466,0.012793,1856.9,23.7554
1256.64,1117.49,48.84,0.0118768,0.2205,0.0127941,1856.41,23.7511
1256.64,1119.82,48.95,0.0118817,0.22055,0.0127436,1856.07,23.653
1256.64,1122.14,49.05,0.0118853,0.220583,0.0127638,1855.78,23.6867
1256.64,1124.47,49.14,0.0118901,0.220615,0.0128292,1855.3,23.8021
1256.64,1126.79,49.24,0.0118954,0.22066,0.0127969,1854.85,23.7363
1256.64,1129.12,49.33,0.0118994,0.220697,0.0127855,1854.53,23.711
1256.64,1131.44,49.42,0.0119035,0.220729,0.0128507,1854.16,23.8273
1256.64,1133.77,49.5,0.0119099,0.220781,0.0128662,1853.61,23.8489
1256.64,1136.09,49.58,0.0119151,0.220828,0.0128205,1853.2,23.759
1256.64,1138.42,49.65,0.0119199,0.220869,0.0127981,1852.79,23.7122
1256.64,1140.74,49.72,0.0119241,0.220907,0.0128325,1852.46,23.7716
1256.64,1143.07,49.78,0.0119299,0.22095,0.0128982,1851.91,23.8864
1256.64,1145.39,49.85,0.0119367,0.221006,0.0128435,1851.33,23.7777
1256.64,1147.72,49.93,0.0119411,0.221048,0.0128377,1850.99,23.7625
1256.64,1150.04,50.01,0.011947,0.221092,0.0129111,1850.46,23.8914
1256.64,1152.37,50.11,0.0119546,0.221153,0.0129124,1849.78,23.8851
1256.64,1154.69,50.22,0.011961,0.221212,0.0128471,1849.29,23.758
1256.64,1157.02,50.34,0.0119666,0.221259,0.0128794,1848.81,23.8115
1256.64,1159.34,50.47,0.0119735,0.221313,0.0129417,1848.2,23.9188
1256.64,1161.67,50.6,0.0119822,0.221389,0.0129337,1847.49,23.8949
1256.64,1163.99,50.77,0.0119882,0.221444,0.0129026,1847.02,23.8313
1256.64,1166.32,50.92,0.011994,0.221495,0.012948,1846.56,23.9093
1256.64,1168.64,51.12,0.0120014,0.221555,0.0129925,1845.93,23.9832
1256.64,1170.97,51.27,0.0120088,0.221612,0.0130138,1845.26,24.0138
1256.64,1173.29,51.42,0.0120159,0.221676,0.0130159,1844.7,24.0105
1256.64,1175.62,51.51,0.0120222,0.22173,0.0129965,1844.18,23.9679
1256.64,1177.94,51.55,0.0120293,0.221793,0.0130297,1843.62,24.0217
1256.64,1180.27,51.67,0.0120371,0.221856,0.0131581,1842.94,24.2496
1256.64,1182.59,51.76,0.0120452,0.221918,0.0132079,1842.21,24.3317
1256.64,1184.92,51.88,0.0120534,0.221991,0.0131832,1841.57,24.2778
1256.64,1187.24,52.02,0.0120584,0.222033,0.0131488,1841.15,24.2088
1256.64,1189.57,52.14,0.0120635,0.222077,0.0131643,1840.73,24.232
1256.64,1191.89,52.27,0.0120687,0.222107,0.0132207,1840.2,24.3287
1256.64,1194.22,52.39,0.0120767,0.22218,0.0132192,1839.58,24.3177
1256.64,1196.54,52.51,0.0120829,0.222233,0.0131463,1839.08,24.177
1256.64,1198.87,52.64,0.012087,0.222273,0.0131571,1838.78,24.193
1256.64,1201.19,52.75,0.0120915,0.2223,0.0132335,1838.32,24.3274
1256.64,1203.52,52.87,0.0120987,0.222364,0.0132418,1837.75,24.335
1256.64,1205.84,52.99,0.0121054,0.222415,0.0132427,1837.15,24.3288
1256.64,1208.17,53.09,0.0121124,0.222479,0.0132068,1836.62,24.2558
1256.64,1210.49,53.2,0.0121177,0.222525,0.0131705,1836.21,24.1838
1256.64,1212.82,53.32,0.0121223,0.222565,0.0132125,1835.83,24.2559
1256.64,1215.14,53.41,0.0121285,0.222614,0.0132873,1835.29,24.3861
1256.64,1217.47,53.53,0.012136,0.222671,0.0133191,1834.64,24.4359
1256.64,1219.79,53.63,0.0121437,0.222743,0.0133347,1834.07,24.4567
1256.64,1222.12,53.73,0.0121508,0.222795,0.0133462,1833.41,24.4691
1256.64,1224.44,53.86,0.0121585,0.222864,0.0133352,1832.83,24.4412
1256.64,1226.77,53.96,0.0121657,0.222928,0.013344,1832.27,24.4498
1256.64,1229.09,54.07,0.0121723,0.22298,0.0133296,1831.71,24.416
1256.64,1231.42,54.2,0.0121781,0.223031,0.013314,1831.24,24.3811
1256.64,1233.74,54.31,0.012183,0.223072,0.0133236,1830.86,24.3936
1256.64,1236.07,54.43,0.0121879,0.223108,0.013398,1830.41,24.5239
1256.64,1238.39,54.57,0.0121947,0.223161,0.0134502,1829.82,24.6114
1256.64,1240.72,54.68,0.0122028,0.223232,0.0134561,1829.18,24.6137
1256.64,1243.04,54.82,0.0122084,0.22328,0.0134083,1828.74,24.5203
1256.64,1245.37,54.94,0.012211,0.223297,0.013422,1828.49,24.542
1256.64,1247.69,55.06,0.012216,0.223339,0.013515,1828.09,24.7066
1256.64,1250.02,55.2,0.0122228,0.223391,0.0135073,1827.49,24.6845
1256.64,1252.34,55.31,0.012229,0.223448,0.0134628,1827.03,24.5968
1256.64,1254.67,55.42,0.0122337,0.223491,0.0134085,1826.69,24.4932
1256.64,1256.99,55.54,0.0122366,0.223512,0.0134578,1826.42,24.5796
1256.64,1259.32,55.64,0.0122421,0.223553,0.0135663,1825.94,24.7711
1256.64,1261.64,55.76,0.01225,0.223622,0.0135517,1825.32,24.7362
1256.64,1263.97,55.87,0.0122552,0.223667,0.0134931,1824.91,24.6238
1256.64,1266.29,55.98,0.0122596,0.223706,0.0135015,1824.58,24.6345
1256.64,1268.62,56.11,0.0122636,0.223739,0.0135586,1824.25,24.7342
1256.64,1270.94,56.22,0.0122692,0.223778,0.0136679,1823.73,24.9266
1256.64,1273.27,56.34,0.0122771,0.223851,0.0136601,1823.16,24.9046
1256.64,1275.59,56.46,0.0122819,0.223899,0.0135967,1822.82,24.7843
1256.64,1277.92,56.57,0.0122839,0.223912,0.0135878,1822.64,24.7656
1256.64,1280.24,56.7,0.0122851,0.223915,0.0136328,1822.49,24.8455
1256.64,1282.57,56.81,0.0122888,0.223942,0.0137216,1822.15,25.0028
1256.64,1284.89,56.93,0.0122933,0.223978,0.0137537,1821.78,25.0563
1256.64,1287.22,57.05,0.0122984,0.224023,0.013713,1821.39,24.9767
1256.64,1289.54,57.15,0.0123016,0.224056,0.0136505,1821.18,24.8601
1256.64,1291.87,57.28,0.0123044,0.224074,0.013674,1820.93,24.8994
1256.64,1294.19,57.38,0.0123059,0.224081,0.0137183,1820.75,24.9776
1256.64,1296.52,57.5,0.0123116,0.224123,0.0138146,1820.25,25.1459
1256.64,1298.84,57.62,0.0123188,0.224183,0.0138709,1819.67,25.2405
1256.64,1301.17,57.72,0.0123268,0.22425,0.0138636,1819.03,25.2183
1256.64,1303.49,57.85,0.0123343,0.224309,0.0138873,1818.4,25.2527
1256.64,1305.82,57.96,0.0123429,0.224384,0.0139292,1817.75,25.3198
1256.64,1308.14,58.08,0.0123516,0.22446,0.0139644,1817.07,25.3743
1256.64,1310.47,58.19,0.0123598,0.224521,0.0139984,1816.37,25.4262
1256.64,1312.79,58.29,0.0123701,0.224608,0.0140925,1815.55,25.5856
1256.64,1315.12,58.41,0.0123784,0.224675,0.0141275,1814.88,25.6398
1256.64,1317.44,58.51,0.0123857,0.224739,0.0140281,1814.33,25.4516
1256.64,1319.77,58.65,0.0123931,0.224803,0.014019,1813.76,25.4271
1256.64,1322.09,58.76,0.012399,0.224849,0.0140473,1813.26,25.4714
1256.64,1324.42,58.88,0.0124061,0.224903,0.0140729,1812.66,25.5094
1256.64,1326.74,58.99,0.0124139,0.224971,0.0140871,1812.07,25.5268
1256.64,1329.07,59.06,0.0124213,0.225032,0.0140323,1811.48,25.4192
1256.64,1331.39,59.13,0.0124312,0.225112,0.0140054,1810.68,25.3594
1256.64,1333.72,59.23,0.0124415,0.225196,0.0139972,1809.86,25.3329
1256.64,1336.04,59.42,0.012452,0.225283,0.0140233,1809.03,25.3685
1256.64,1338.37,59.6,0.0124631,0.225377,0.0140289,1808.17,25.3667
1256.64,1340.69,59.75,0.012474,0.225467,0.0140658,1807.32,25.4214
1256.64,1343.02,59.81,0.0124841,0.225549,0.0140978,1806.51,25.4678
1256.64,1345.34,59.69,0.0124968,0.225647,0.0142745,1805.46,25.772
1256.64,1347.67,59.97,0.01251,0.225762,0.0141987,1804.47,25.6211
1256.64,1349.99,60.1,0.0125236,0.225874,0.0142238,1803.41,25.6513
1256.64,1352.32,60.31,0.0125327,0.225953,0.0141607,1802.72,25.5279
1256.64,1354.64,60.45,0.01254,0.226014,0.0141635,1802.16,25.5249
1256.64,1356.97,60.15,0.0125459,0.226064,0.0141529,1801.71,25.4994
1256.64,1359.29,60.41,0.0125551,0.226135,0.0142193,1800.96,25.6085
1256.64,1361.62,60.71,0.0125654,0.226216,0.0142552,1800.12,25.6611
1256.64,1363.94,60.86,0.0125751,0.22629,0.0143023,1799.32,25.7345
1256.64,1366.27,61.04,0.0125854,0.226377,0.0142721,1798.54,25.669
1256.64,1368.59,60.77,0.0125941,0.226455,0.0141451,1797.92,25.4317
1256.64,1370.92,60.83,0.0126047,0.226542,0.0141847,1797.1,25.4913
1256.64,1373.24,61.3,0.012618,0.226642,0.0143689,1795.99,25.8064
1256.64,1375.57,61.45,0.0126322,0.226762,0.014371,1794.92,25.7948
1256.64,1377.89,61.65,0.0126446,0.226866,0.0144492,1793.99,25.9216
1256.64,1380.22,61.66,0.0126537,0.226938,0.0144804,1793.26,25.9671
1256.64,1382.54,61.19,0.0126605,0.226988,0.0145815,1792.69,26.1402
1256.64,1384.87,61.76,0.0126745,0.227103,0.0146055,1791.62,26.1676
1256.64,1387.19,62,0.0126846,0.227181,0.0146978,1790.8,26.3209
1256.64,1389.52,62.15,0.0126957,0.227267,0.0148098,1789.91,26.5082
1256.64,1391.84,62.4,0.0127012,0.227315,0.0147084,1789.53,26.3211
1256.64,1394.17,61.99,0.0127044,0.227344,0.0147494,1789.29,26.3909
1256.64,1396.49,62.09,0.0127123,0.227397,0.0149065,1788.6,26.6617
1256.64,1398.82,62.63,0.0127259,0.227511,0.0148609,1787.59,26.5651
1256.64,1401.14,62.83,0.012739,0.227614,0.0150163,1786.55,26.8274
1256.64,1403.47,63.07,0.0127498,0.22771,0.0150466,1785.79,26.87
1256.64,1405.79,62.84,0.0127555,0.227757,0.0150119,1785.36,26.8017
1256.64,1408.12,62.28,0.01276,0.227789,0.0151521,1784.97,27.0461
1256.64,1410.44,62.87,0.0127714,0.227879,0.0153012,1784.09,27.2987
1256.64,1412.77,63.15,0.0127816,0.227954,0.0154447,1783.24,27.5416
1256.64,1415.09,63.49,0.0127894,0.22801,0.0155551,1782.59,27.7284
1256.64,1417.42,63.82,0.0127929,0.228039,0.0155506,1782.32,27.7163
1256.64,1419.74,63.44,0.0127936,0.228039,0.0156945,1782.23,27.9712
1256.64,1422.07,63.43,0.0128042,0.228126,0.0158246,1781.43,28.1904
1256.64,1424.39,64.06,0.0128108,0.22818,0.0157536,1780.93,28.056
1256.64,1426.72,64.2,0.012823,0.228274,0.0158563,1779.96,28.2237
1256.64,1429.04,63.97,0.0128311,0.22833,0.0160883,1779.28,28.6255
1256.64,1431.37,63.74,0.0128489,0.228468,0.016282,1777.88,28.9474
1256.64,1433.69,64.41,0.0128595,0.228558,0.0161691,1777.12,28.7344
1256.64,1436.02,64.68,0.0128728,0.228664,0.016242,1776.1,28.8473
1256.64,1438.34,64.97,0.0128827,0.228745,0.0163139,1775.36,28.963
1256.64,1440.67,64.83,0.0128943,0.228834,0.0163564,1774.46,29.0237
1256.64,1442.99,64.42,0.0129055,0.228935,0.0162706,1773.69,28.8591
1256.64,1445.32,65.11,0.0129079,0.228948,0.016334,1773.47,28.9678
1256.64,1447.64,65.39,0.0129201,0.229044,0.0163554,1772.54,28.9907
1256.64,1449.97,64.79,0.0129358,0.229161,0.0165258,1771.29,29.2721
1256.64,1452.29,64.66,0.0129579,0.229353,0.0163742,1769.74,28.9781
1256.64,1454.62,65.44,0.0129701,0.229452,0.0165143,1768.84,29.211
1256.64,1456.94,65.73,0.0129875,0.229587,0.0166061,1767.51,29.3515
1256.64,1459.27,66.06,0.0130033,0.229713,0.0166821,1766.34,29.4662
1256.64,1461.59,66.2,0.0130137,0.229801,0.0167025,1765.6,29.4899
1256.64,1463.92,65.81,0.0130246,0.229875,0.016911,1764.68,29.8424
1256.64,1466.24,66.23,0.0130335,0.229957,0.0167124,1764.11,29.4826
1256.64,1468.57,66.62,0.0130407,0.230009,0.0166848,1763.54,29.4243
1256.64,1470.89,66.74,0.0130537,0.230112,0.0167484,1762.56,29.5201
1256.64,1473.22,65.76,0.0130728,0.230278,0.0166734,1761.25,29.3661
1256.64,1475.54,66.33,0.0130815,0.230332,0.0168957,1760.5,29.7448
1256.64,1477.87,66.7,0.013097,0.230454,0.0170127,1759.34,29.9312
1256.64,1480.19,66.69,0.0131149,0.230599,0.017103,1758.04,30.0678
1256.64,1482.52,65.98,0.0131264,0.230676,0.0174772,1757.07,30.7087
1256.64,1484.84,66.91,0.0131471,0.23084,0.0175276,1755.55,30.7707
1256.64,1487.17,67.35,0.0131603,0.230944,0.017654,1754.59,30.9756
1256.64,1489.49,67.43,0.0131686,0.231004,0.0178209,1753.93,31.2566
1256.64,1491.82,66.63,0.0131832,0.23112,0.0179006,1752.86,31.3772
1256.64,1494.14,66.98,0.0131847,0.231138,0.0178076,1752.8,31.2131
1256.64,1496.47,67.44,0.0131963,0.231218,0.0181202,1751.86,31.744
1256.64,1498.79,67.88,0.0132105,0.231325,0.0183442,1750.78,32.1166
1256.64,1501.12,68.28,0.0132206,0.231399,0.018499,1750,32.3733
1256.64,1503.44,68.03,0.0132321,0.231485,0.01872,1749.11,32.7433
1256.64,1505.77,67.89,0.0132409,0.231568,0.0187005,1748.58,32.6994
1256.64,1508.09,68.49,0.0132465,0.231602,0.0189734,1748.08,33.167
1256.64,1510.42,68.72,0.0132545,0.231657,0.01908,1747.45,33.3412
1256.64,1512.74,68.84,0.0132548,0.231663,0.0191608,1747.44,33.4824
1256.64,1515.07,68.79,0.0132569,0.231666,0.0192819,1747.2,33.6893
1256.64,1517.39,68.26,0.0132578,0.231689,0.0189866,1747.26,33.1745
1256.64,1519.72,68.61,0.0132641,0.231718,0.0193278,1746.63,33.7585
1256.64,1522.04,69.2,0.0132812,0.231846,0.0195386,1745.35,34.1017
1256.64,1524.37,69.18,0.0132938,0.231941,0.0197599,1744.38,34.4688
1256.64,1526.69,68.22,0.0133153,0.232103,0.0199727,1742.78,34.808
1256.64,1529.02,68.79,0.0133226,0.23217,0.0198784,1742.33,34.6347
1256.64,1531.34,69.36,0.0133363,0.232268,0.0200752,1741.28,34.9565
1256.64,1533.67,69.75,0.0133486,0.232367,0.0201153,1740.41,35.009
1256.64,1535.99,70.06,0.0133567,0.232431,0.0200612,1739.83,34.903
1256.64,1538.32,69.91,0.0133658,0.232516,0.0198911,1739.29,34.5963
1256.64,1540.64,69.75,0.0133681,0.232529,0.0199307,1739.08,34.6611
1256.64,1542.97,69.69,0.0133932,0.232727,0.020013,1737.3,34.7685
1256.64,1545.29,70.07,0.01341,0.232865,0.019978,1736.15,34.6849
1256.64,1547.62,70.56,0.0134308,0.233022,0.0201469,1734.63,34.9474
1256.64,1549.94,69.88,0.0134473,0.233165,0.0200536,1733.57,34.7643
1256.64,1552.27,69.69,0.0134574,0.233229,0.0203945,1732.74,35.3383
1256.64,1554.59,70.75,0.0134769,0.233382,0.0204056,1731.36,35.3294
1256.64,1556.92,71.02,0.0134878,0.233463,0.0205072,1730.56,35.489
1256.64,1559.24,70.49,0.0135005,0.23356,0.0204996,1729.65,35.4571
1256.64,1561.57,70.12,0.013513,0.233679,0.0201375,1728.95,34.8166
1256.64,1563.89,70.87,0.0135209,0.233727,0.0204041,1728.27,35.2639
1256.64,1566.22,71.33,0.0135377,0.233857,0.0204918,1727.1,35.3914
1256.64,1568.54,71.75,0.013552,0.233963,0.0205998,1726.04,35.5562
1256.64,1570.87,71.35,0.0135672,0.234071,0.0208782,1724.89,36.0125
1256.64,1573.19,71.33,0.0135855,0.234224,0.0208411,1723.7,35.9238
1256.64,1575.52,72,0.013591,0.234265,0.0209005,1723.3,36.018
1256.64,1577.84,72.2,0.0136045,0.234369,0.0209511,1722.36,36.0853
1256.64,1580.17,72.17,0.0136085,0.234411,0.0208251,1722.16,35.8642
1256.64,1582.49,72.23,0.013615,0.234445,0.0211149,1721.58,36.3509
1256.64,1584.82,71.64,0.013639,0.234641,0.0210849,1719.98,36.2655
1256.64,1587.14,71.94,0.0136447,0.23468,0.0212899,1719.54,36.6089
1256.64,1589.47,72.57,0.0136597,0.234796,0.0214706,1718.5,36.8972
1256.64,1591.79,72.55,0.0136685,0.234872,0.0213438,1717.96,36.6677
1256.64,1594.12,71.53,0.0136618,0.234805,0.0216077,1718.3,37.1285
1256.64,1596.44,72.33,0.0136724,0.234895,0.0215107,1717.62,36.9473
1256.64,1598.77,72.81,0.0136789,0.234945,0.0213746,1717.18,36.7041
1256.64,1601.09,73.3,0.0136871,0.235014,0.0213146,1716.65,36.5898
1256.64,1603.42,73.5,0.013693,0.235063,0.0213284,1716.28,36.6054
1256.64,1605.74,73.34,0.0137011,0.235102,0.0216022,1715.53,37.0593
1256.64,1608.07,73.13,0.0137223,0.235281,0.0213035,1714.19,36.5184
1256.64,1610.39,73.02,0.0137275,0.235315,0.0215411,1713.78,36.9167
1256.64,1612.72,73.07,0.013753,0.235497,0.0218495,1711.93,37.4047
1256.64,1615.04,73.51,0.0137679,0.235634,0.021555,1711.07,36.8822
1256.64,1617.37,73.22,0.0137753,0.235682,0.0217793,1710.5,37.2535
1256.64,1619.69,73.33,0.0137976,0.235865,0.0216865,1709.06,37.0636
1256.64,1622.02,73.81,0.0138139,0.236003,0.0214863,1708.05,36.6997
1256.64,1624.34,73.55,0.0138274,0.236095,0.0216804,1707.04,37.0093
1256.64,1626.67,73.82,0.0138562,0.236324,0.0216928,1705.15,36.9895
1256.64,1628.99,74.03,0.0138744,0.236477,0.0214215,1704.03,36.5028
1256.64,1631.32,73.81,0.0138805,0.236515,0.0216034,1703.54,36.8022
1256.64,1633.64,74.31,0.0139031,0.236695,0.0216039,1702.06,36.7712
1256.64,1635.97,74.13,0.013917,0.236814,0.021421,1701.22,36.4419
1256.64,1638.29,74.1,0.013922,0.236842,0.0214421,1700.81,36.469
1256.64,1640.62,74.63,0.0139497,0.237046,0.0215691,1698.89,36.6436
1256.64,1642.94,74.51,0.013976,0.237251,0.0215243,1697.17,36.5304
1256.64,1645.27,74.64,0.0139854,0.237342,0.0212546,1696.69,36.0625
1256.64,1647.59,74.91,0.0139977,0.237422,0.0215469,1695.75,36.5382
1256.64,1649.92,74.69,0.0140159,0.237577,0.0213719,1694.66,36.218
1256.64,1652.24,75.07,0.0140221,0.237627,0.0212929,1694.28,36.076
1256.64,1654.57,75.21,0.0140445,0.23779,0.0214906,1692.73,36.3778
1256.64,1656.89,75,0.0140614,0.237938,0.0212991,1691.76,36.0329
1256.64,1659.22,75.53,0.014066,0.237962,0.0215125,1691.36,36.3854
1256.64,1661.54,75.44,0.0140799,0.238068,0.0215221,1690.44,36.382
1256.64,1663.87,75.37,0.0140799,0.238086,0.0211713,1690.58,35.7918
1256.64,1666.19,75.96,0.0140973,0.238196,0.0215137,1689.26,36.3423
1256.64,1668.52,75.71,0.0141257,0.23842,0.0213427,1687.47,36.0151
1256.64,1670.84,75.9,0.0141407,0.238536,0.021289,1686.5,35.9038
1256.64,1673.17,76.3,0.0141663,0.238719,0.0216217,1684.73,36.4267
1256.64,1675.49,75.95,0.0141928,0.238941,0.0214266,1683.14,36.064
1256.64,1677.82,76.41,0.0142065,0.239042,0.0215006,1682.23,36.1689
1256.64,1680.14,76.56,0.0142419,0.239296,0.0218812,1679.82,36.7565
1256.64,1682.47,76.34,0.0142747,0.239573,0.0214837,1677.91,36.0478
1256.64,1684.79,76.92,0.0142923,0.239696,0.0217894,1676.7,36.5343
1256.64,1687.12,76.79,0.0143155,0.239869,0.021976,1675.18,36.8137
1256.64,1689.44,76.8,0.0143384,0.240058,0.0216586,1673.84,36.253
1256.64,1691.77,77.35,0.0143557,0.240177,0.0218712,1672.65,36.5829
1256.64,1694.09,77.03,0.0143766,0.240322,0.0220923,1671.22,36.921
1256.64,1696.42,77.32,0.0144043,0.240535,0.0221142,1669.47,36.9189
1256.64,1698.74,77.68,0.014428,0.24073,0.0219307,1668.09,36.5825
1256.64,1701.07,77.34,0.0144406,0.240843,0.0216106,1667.43,36.0342
1256.64,1703.39,77.85,0.0144599,0.240973,0.0218968,1666.09,36.4819
1256.64,1705.72,77.94,0.0144888,0.241183,0.0222174,1664.2,36.9743
1256.64,1708.04,77.74,0.0145109,0.241368,0.02198,1662.95,36.5515
1256.64,1710.37,78.35,0.0145081,0.241344,0.0219997,1663.11,36.588
1256.64,1712.69,78.16,0.0145154,0.241389,0.0221283,1662.58,36.79
1256.64,1715.02,78.22,0.0145446,0.241606,0.0221545,1660.73,36.7926
1256.64,1717.34,78.76,0.0145704,0.241809,0.0219342,1659.19,36.3929
1256.64,1719.67,78.41,0.0145903,0.24197,0.0216888,1658.04,35.9609
1256.64,1721.99,78.75,0.0146117,0.242121,0.0218767,1656.64,36.2418
1256.64,1724.32,79.08,0.0146495,0.2424,0.0221664,1654.25,36.6689
1256.64,1726.64,78.73,0.0146921,0.242739,0.0218608,1651.78,36.1092
1256.64,1728.97,79.28,0.0147152,0.24291,0.0219708,1650.35,36.2594
1256.64,1731.29,79.33,0.014737,0.243074,0.022128,1649.01,36.4892
1256.64,1733.62,79.13,0.0147618,0.24325,0.0223864,1647.42,36.8798
1256.64,1735.94,79.76,0.0147935,0.243493,0.0221977,1645.55,36.5274
1256.64,1738.27,79.54,0.0148281,0.243753,0.0220208,1643.46,36.1903
1256.64,1740.59,79.62,0.0148539,0.243945,0.0220826,1641.89,36.2571
1256.64,1742.92,80.17,0.014888,0.244192,0.0225251,1639.78,36.9361
1256.64,1745.24,79.77,0.0149212,0.244442,0.0226165,1637.8,37.0414
1256.64,1747.57,80.15,0.0149424,0.244608,0.0225319,1636.59,36.8755
1256.64,1749.89,80.47,0.0149609,0.244739,0.0225863,1635.44,36.9385
1256.64,1752.22,80.08,0.0149724,0.244837,0.0224451,1634.84,36.6941
1256.64,1754.54,80.69,0.0149962,0.245,0.0226877,1633.32,37.0564
1256.64,1756.87,80.7,0.0150271,0.245213,0.0230759,1631.37,37.6454
1256.64,1759.19,80.5,0.0150603,0.245451,0.0231961,1629.34,37.7945
1256.64,1761.52,81.17,0.0150902,0.245676,0.0229931,1627.63,37.4242
1256.64,1763.84,80.88,0.0151148,0.24586,0.0232377,1626.18,37.7886
1256.64,1766.17,81.01,0.0151494,0.246123,0.0230905,1624.21,37.5039
1256.64,1768.49,81.55,0.0151948,0.246462,0.0231999,1621.58,37.6204
1256.64,1770.82,81.1,0.0152339,0.246727,0.0236639,1619.14,38.3151
1256.64,1773.14,81.57,0.0152732,0.247034,0.0236047,1616.98,38.1685
1256.64,1775.47,81.81,0.0153012,0.247241,0.0235111,1615.39,37.9795
1256.64,1777.79,81.44,0.015334,0.247486,0.0232993,1613.53,37.594
1256.64,1780.12,82.11,0.0153721,0.247743,0.0236701,1611.19,38.137
1256.64,1782.44,82.01,0.0154016,0.247958,0.0239933,1609.49,38.617
1256.64,1784.77,81.89,0.0154372,0.248216,0.0241719,1607.44,38.8549
1256.64,1787.09,82.55,0.0154745,0.248496,0.0241341,1605.37,38.7442
1256.64,1789.42,82.17,0.0155078,0.248724,0.0243687,1603.39,39.0725
1256.64,1791.74,82.46,0.0155344,0.248934,0.0243488,1601.99,39.0066
1256.64,1794.07,82.86,0.0155599,0.249114,0.0243479,1600.53,38.9695
1256.64,1796.39,82.42,0.0156051,0.249436,0.0243626,1597.95,38.9302
1256.64,1798.72,83.04,0.0156376,0.24966,0.0246112,1596.06,39.2808
1256.64,1801.04,83.08,0.0156819,0.249979,0.0248076,1593.57,39.5327
1256.64,1803.37,82.83,0.0157292,0.25033,0.024832,1591.01,39.5078
1256.64,1805.69,83.52,0.0157641,0.250578,0.0250284,1589.05,39.7714
1256.64,1808.02,83.21,0.0158144,0.250933,0.0251577,1586.24,39.9061
1256.64,1810.34,83.39,0.0158608,0.251274,0.0252492,1583.75,39.9884
1256.64,1812.67,83.86,0.0158966,0.251521,0.0254897,1581.72,40.3174
1256.64,1814.99,83.4,0.0159305,0.251754,0.0255872,1579.81,40.4231
1256.64,1817.32,84,0.015981,0.25211,0.0257953,1577.03,40.68
1256.64,1819.64,84.05,0.0160304,0.252466,0.0260159,1574.38,40.959
1256.64,1821.97,83.82,0.0160753,0.252798,0.0258969,1572.06,40.7116
1256.64,1824.29,84.48,0.0161061,0.253002,0.0262834,1570.3,41.2728
1256.64,1826.62,84.15,0.0161419,0.253258,0.0263528,1568.4,41.3317
1256.64,1828.94,84.42,0.0161916,0.253601,0.0265837,1565.7,41.6222
1256.64,1831.27,84.78,0.0162361,0.253902,0.0268333,1563.25,41.9473
1256.64,1833.59,84.38,0.0162829,0.254221,0.0271794,1560.7,42.4189
1256.64,1835.92,85.03,0.0163432,0.254662,0.0271844,1557.64,42.3435
1256.64,1838.24,84.89,0.0164007,0.255065,0.0273351,1554.63,42.4958
1256.64,1840.57,84.9,0.0164557,0.255455,0.0273504,1551.81,42.4426
1256.64,1842.89,85.42,0.0165065,0.255803,0.0277687,1549.12,43.017
1256.64,1845.22,85.01,0.0165637,0.256185,0.0280931,1546.05,43.4335
1256.64,1847.54,85.55,0.0166162,0.256555,0.0282078,1543.39,43.5356
1256.64,1849.87,85.57,0.0166703,0.256932,0.0283263,1540.64,43.6406
1256.64,1852.19,85.45,0.0167279,0.257337,0.0284867,1537.74,43.8053
1256.64,1854.52,86.02,0.016771,0.257623,0.0289086,1535.48,44.3886
1256.64,1856.84,85.64,0.0168231,0.257974,0.029197,1532.8,44.753
1256.64,1859.17,86.11,0.0168856,0.258406,0.029425,1529.67,45.0106
1256.64,1861.49,86.19,0.0169385,0.25876,0.0296385,1526.97,45.2571
1256.64,1863.82,86.03,0.0170043,0.259214,0.0296856,1523.73,45.2328
1256.64,1866.14,86.6,0.0170672,0.25964,0.0301205,1520.59,45.801
1256.64,1868.47,86.24,0.0171256,0.260029,0.0305256,1517.65,46.3274
1256.64,1870.79,86.7,0.017196,0.260515,0.0307621,1514.25,46.5817
1256.64,1873.12,86.77,0.017261,0.260955,0.0309569,1511.1,46.7788
1256.64,1875.44,86.65,0.0173219,0.261355,0.031273,1508.07,47.1619
1256.64,1877.77,87.18,0.0173858,0.261776,0.031652,1504.93,47.6341
1256.64,1880.09,86.84,0.0174625,0.262301,0.0318649,1501.32,47.8394
1256.64,1882.42,87.32,0.017521,0.262693,0.0321855,1498.53,48.231
1256.64,1884.74,87.35,0.0175797,0.263079,0.0325128,1495.71,48.6296
1256.64,1887.07,87.31,0.0176544,0.263566,0.0329435,1492.11,49.1555
1256.64,1889.39,87.78,0.0177193,0.263996,0.0332282,1489.06,49.4787
1256.64,1891.72,87.56,0.0177931,0.26449,0.0334374,1485.65,49.6761
1256.64,1894.04,87.85,0.0178719,0.265009,0.0338209,1481.98,50.1218
1256.64,1896.37,87.55,0.0179335,0.265403,0.0343334,1479.06,50.7811
1256.64,1898.69,87.92,0.0180187,0.265955,0.0347853,1475.1,51.3118
1256.64,1901.02,88.11,0.0181021,0.266503,0.0351588,1471.31,51.7295
1256.64,1903.34,87.96,0.0181822,0.267027,0.0354669,1467.7,52.0546
1256.64,1905.67,88.48,0.018258,0.26751,0.0359964,1464.22,52.7067
1256.64,1907.99,88.22,0.0183263,0.267954,0.036411,1461.16,53.2025
1256.64,1910.32,88.7,0.0184118,0.268497,0.0368794,1457.3,53.7444
1256.64,1912.64,88.76,0.0185017,0.269073,0.0373486,1453.3,54.2787
1256.64,1914.97,88.67,0.0185807,0.269577,0.0378759,1449.8,54.9127
1256.64,1917.29,89.55,0.018661,0.270091,0.0382347,1446.3,55.2988
1256.64,1919.62,90.49,0.0187443,0.27062,0.0386436,1442.67,55.7498
1256.64,1921.94,90.45,0.0188214,0.271107,0.0391475,1439.32,56.3457
1256.64,1924.27,90.13,0.0189112,0.271665,0.0397282,1435.4,57.0257
1256.64,1926.59,90.76,0.018995,0.272202,0.0401168,1431.87,57.4422
1256.64,1928.92,91.18,0.0190757,0.272713,0.040565,1428.46,57.9455
1256.64,1931.24,91.42,0.0191511,0.273181,0.040938,1425.25,58.347
1256.64,1933.57,91.8,0.0192064,0.273539,0.0412071,1423,58.6376
1256.64,1935.89,91.67,0.0192461,0.273795,0.0413169,1421.39,58.7274
1256.64,1938.22,90.99,0.0192923,0.274074,0.0415171,1419.42,58.9301
1256.64,1940.54,91,0.0193524,0.274453,0.0417736,1416.95,59.1912
1256.64,1942.87,91.78,0.0194273,0.274919,0.0421164,1413.86,59.5469
1256.64,1945.19,91.67,0.0195114,0.275428,0.0426781,1410.34,60.1906
1256.64,1947.52,90.8,0.0195833,0.275867,0.0432652,1407.37,60.8902
1256.64,1949.84,91.12,0.0196599,0.27634,0.0436155,1404.27,61.2479
1256.64,1952.17,91.53,0.0197463,0.276873,0.0439801,1400.8,61.6073
1256.64,1954.49,90.86,0.0198402,0.277459,0.044416,1397.09,62.0532
1256.64,1956.82,92.28,0.0199308,0.277985,0.0452399,1393.32,63.0339
1256.64,1959.14,92.86,0.0200166,0.278509,0.0457206,1389.93,63.5486
1256.64,1961.47,92.87,0.0201068,0.279059,0.0462332,1386.41,64.098
1256.64,1963.79,92.78,0.0202035,0.279631,0.0468931,1382.55,64.832
1256.64,1966.12,92.95,0.0203151,0.280292,0.0476428,1378.15,65.6591
1256.64,1968.44,93.29,0.020416,0.280896,0.0482644,1374.26,66.3278
1256.64,1970.77,93.16,0.0204875,0.281331,0.0487103,1371.56,66.809
1256.64,1973.09,92.34,0.020556,0.281742,0.0489368,1368.97,66.9932
1256.64,1975.42,92.38,0.0206428,0.282261,0.0495055,1365.69,67.6092
1256.64,1977.74,93.16,0.0207222,0.28272,0.0501327,1362.62,68.3121
1256.64,1980.07,93,0.0208128,0.283241,0.0508067,1359.15,69.0539
1256.64,1982.39,92.95,0.0208972,0.283739,0.0512835,1356,69.5406
1256.64,1984.72,92.19,0.020982,0.284245,0.0516064,1352.91,69.8189
1256.64,1987.04,91.93,0.0210898,0.284873,0.0522872,1348.92,70.5311
1256.64,1989.37,92.62,0.0211928,0.285452,0.0533723,1345.01,71.7863
1256.64,1991.69,92.64,0.0212826,0.285958,0.0540212,1341.67,72.4785
1256.64,1994.02,92.26,0.0213982,0.286634,0.0545901,1337.54,73.0162
1256.64,1996.34,93.6,0.0214777,0.287084,0.0553304,1334.62,73.845
1256.64,1998.67,94.25,0.0215601,0.287553,0.0558802,1331.65,74.413
1256.64,2000.99,94.24,0.0216522,0.288092,0.0562706,1328.44,74.7521
1256.64,2003.32,94.1,0.0217581,0.288691,0.0568533,1324.68,75.3123
1256.64,2005.64,94.02,0.0218883,0.289422,0.0577125,1320.07,76.1845
1256.64,2007.97,94.21,0.0220145,0.290129,0.0586489,1315.64,77.1609
1256.64,2010.29,94.35,0.0221493,0.290892,0.0595659,1311,78.0908
1256.64,2012.62,94.37,0.0222419,0.29141,0.0602871,1307.81,78.844
1256.64,2014.94,94.74,0.0223223,0.291842,0.061024,1304.97,79.6345
1256.64,2017.27,94.58,0.0224061,0.292313,0.0614362,1302.15,79.9995
1256.64,2019.59,94.41,0.0224753,0.292691,0.0620357,1299.78,80.6329
1256.64,2021.92,94.43,0.0225737,0.293217,0.0629131,1296.37,81.5586
1256.64,2024.24,94.56,0.022679,0.293799,0.0637603,1292.84,82.4319
1256.64,2026.57,94.37,0.0227804,0.294352,0.0644044,1289.46,83.0466
1256.64,2028.89,93.96,0.0228933,0.294973,0.064978,1285.76,83.5458
1256.64,2031.22,93.5,0.0229907,0.295507,0.0655552,1282.58,84.0798
1256.64,2033.54,94.66,0.0230935,0.296052,0.0665393,1279.14,85.1133
1256.64,2035.87,95.51,0.0231897,0.296567,0.0672566,1275.99,85.8188
1256.64,2038.19,95.56,0.0232858,0.297085,0.0680351,1272.88,86.6006
1256.64,2040.52,95.12,0.0233895,0.297627,0.0688263,1269.48,87.3734
1256.64,2042.84,94.9,0.0235039,0.298232,0.0696134,1265.8,88.1167
1256.64,2045.17,94.93,0.0236157,0.298834,0.0704033,1262.28,88.8685
1256.64,2047.49,94.86,0.0237264,0.299417,0.0712568,1258.77,89.6956
1256.64,2049.82,94.74,0.0238539,0.300072,0.0724409,1254.67,90.8897
1256.64,2052.14,95.04,0.0239984,0.300819,0.0735357,1250.12,91.9286
1256.64,2054.47,94.65,0.0241578,0.301638,0.0746946,1245.14,93.0055
1256.64,2056.79,94.8,0.0243277,0.302529,0.0759152,1239.99,94.1341
1256.64,2059.12,95.04,0.0244795,0.303311,0.0770865,1235.38,95.2309
1256.64,2061.44,94.61,0.0246406,0.304112,0.0785643,1230.4,96.6656
1256.64,2063.77,95.07,0.0248162,0.305015,0.079929,1225.19,97.928
1256.64,2066.09,95.05,0.0249693,0.305779,0.0811037,1220.61,98.9961
1256.64,2068.42,94.8,0.0251355,0.306603,0.0825031,1215.67,100.296
1256.64,2070.74,95.38,0.0253071,0.307443,0.084135,1210.57,101.852
1256.64,2073.07,95.09,0.0254865,0.308329,0.0855758,1205.37,103.15
1256.64,2075.39,95.16,0.0256939,0.309359,0.0870606,1199.48,104.427
1256.64,2077.72,95.64,0.0258778,0.310243,0.0886883,1194.19,105.911
1256.64,2080.04,95.22,0.0260858,0.311245,0.0903653,1188.32,107.383
1256.64,2082.37,95.61,0.0263038,0.312311,0.0919844,1182.33,108.756
1256.64,2084.69,95.83,0.0264965,0.313222,0.0937472,1176.96,110.337
1256.64,2087.02,95.49,0.0267206,0.314276,0.0955951,1170.82,111.924
1256.64,2089.34,96.06,0.0269314,0.31527,0.0973509,1165.13,113.427
1256.64,2091.67,95.97,0.0271355,0.316207,0.0992351,1159.59,115.072
1256.64,2093.99,95.88,0.0273748,0.317314,0.10122,1153.25,116.732
1256.64,2096.32,96.46,0.0275996,0.318348,0.103211,1147.36,118.42
1256.64,2098.64,96.13,0.027847,0.319463,0.105301,1140.9,120.138
1256.64,2100.97,96.38,0.028119,0.320711,0.107397,1134.02,121.791
1256.64,2103.29,96.78,0.0283737,0.321845,0.109598,1127.56,123.577
1256.64,2105.62,96.4,0.0286537,0.323081,0.111938,1120.54,125.431
1256.64,2107.94,96.91,0.0289403,0.32436,0.114327,1113.54,127.307
1256.64,2110.27,97,0.0292107,0.325519,0.116792,1106.86,129.273
1256.64,2112.59,96.8,0.0295109,0.326815,0.119271,1099.65,131.156
1256.64,2114.92,97.4,0.0297903,0.32801,0.121727,1093,133.047
1256.64,2117.24,97.19,0.0300718,0.329185,0.124276,1086.31,135.001
1256.64,2119.57,97.33,0.0303973,0.330571,0.126784,1078.86,136.782
1256.64,2121.89,97.8,0.0306954,0.331818,0.12929,1072.08,138.609
1256.64,2124.22,97.46,0.031028,0.333196,0.13188,1064.64,140.404
1256.64,2126.54,97.89,0.0313624,0.334573,0.134588,1057.26,142.295
1256.64,2128.87,98.09,0.0316912,0.33589,0.137335,1050.03,144.206
1256.64,2131.19,97.86,0.0320384,0.337292,0.140091,1042.59,146.058
1256.64,2133.52,98.42,0.032382,0.338655,0.143088,1035.27,148.134
1256.64,2135.84,98.31,0.032737,0.340045,0.146008,1027.82,150.07
1256.64,2138.17,98.4,0.033105,0.341444,0.14923,1020.1,152.23
1256.64,2140.49,98.87,0.0334891,0.342926,0.152249,1012.33,154.126
1256.64,2142.82,98.58,0.0338813,0.344422,0.155444,1004.49,156.142
1256.64,2145.14,99.01,0.0342944,0.345966,0.158862,996.32,158.277
1256.64,2147.47,99.18,0.0346969,0.347462,0.162084,988.52,160.223
1256.64,2149.79,99.02,0.0351241,0.349002,0.165699,980.259,162.428
1256.64,2152.12,99.57,0.0355524,0.350564,0.169115,972.242,164.421
1256.64,2154.44,99.39,0.0359921,0.35212,0.17271,964.054,166.502
1256.64,2156.77,99.6,0.036471,0.353829,0.176341,955.424,168.481
1256.64,2159.09,99.99,0.036921,0.355387,0.180007,947.334,170.527
1256.64,2161.42,99.71,0.0374058,0.357052,0.183845,938.803,172.594
1256.64,2163.74,100.22,0.0378955,0.35872,0.187661,930.362,174.593
1256.64,2166.07,100.22,0.0383857,0.360346,0.191644,921.972,176.69
1256.64,2168.39,100.22,0.0389198,0.362109,0.195782,913.062,178.761
1256.64,2170.72,100.73,0.0394442,0.363822,0.199804,904.493,180.721
1256.64,2173.04,100.46,0.0399922,0.365579,0.204059,895.668,182.769
1256.64,2175.37,100.86,0.0405565,0.367375,0.208307,886.797,184.726
1256.64,2177.69,101.02,0.041108,0.36906,0.212759,878.127,186.83
1256.64,2180.02,100.9,0.0417075,0.370905,0.217374,869.005,188.9
1256.64,2182.34,101.43,0.042308,0.372712,0.221925,860.026,190.862
1256.64,2184.67,101.21,0.0429333,0.374565,0.226621,850.859,192.823
1256.64,2186.99,101.51,0.0435899,0.376525,0.231207,841.589,194.581
1256.64,2189.32,101.77,0.0442398,0.378383,0.236044,832.423,196.488
1256.64,2191.64,101.59,0.0449408,0.380376,0.241059,822.824,198.349
1256.64,2193.97,102.12,0.0456482,0.382358,0.246116,813.348,200.178
1256.64,2196.29,101.96,0.0463827,0.384371,0.251339,803.697,202
1256.64,2198.62,102.16,0.0471462,0.386467,0.256418,794.032,203.604
1256.64,2200.94,102.49,0.0479122,0.388497,0.261681,784.438,205.273
1256.64,2203.27,102.31,0.0487415,0.39066,0.26738,774.294,207.031
1256.64,2205.59,102.8,0.0495914,0.392856,0.273015,764.215,208.642
1256.64,2207.92,102.69,0.050446,0.394985,0.278817,754.218,210.289
1256.64,2210.24,102.85,0.051325,0.397199,0.284337,744.383,211.655
1256.64,2212.57,103.15,0.0522233,0.399364,0.290137,734.437,213.087
1256.64,2214.89,103.04,0.0532373,0.401791,0.296404,723.6,214.478
1256.64,2217.22,103.52,0.0542912,0.404293,0.302729,712.732,215.765
1256.64,2219.54,103.4,0.055324,0.406672,0.308912,702.326,216.957
1256.64,2221.87,103.53,0.0563678,0.409053,0.314874,692.182,217.95
1256.64,2224.19,103.78,0.0574627,0.411452,0.321265,681.717,219.011
1256.64,2226.52,103.73,0.0587169,0.414162,0.328388,670.145,220.067
1256.64,2228.84,104.24,0.0600197,0.41695,0.33544,658.622,220.928
1256.64,2231.17,104.13,0.0612573,0.419524,0.342139,647.978,221.699
1256.64,2233.49,104.23,0.0625507,0.422123,0.349166,637.128,222.463
1256.64,2235.82,104.6,0.063899,0.424788,0.356308,626.217,223.126
1256.64,2238.14,104.39,0.0653483,0.427554,0.363923,614.822,223.748
1256.64,2240.47,104.66,0.066882,0.430438,0.371703,603.252,224.231
1256.64,2242.79,104.75,0.068581,0.433538,0.380053,590.917,224.58
1256.64,2245.12,104.94,0.0704143,0.436807,0.388911,578.154,224.85
1256.64,2247.44,105.37,0.0721996,0.439909,0.397397,566.223,225.015
1256.64,2249.77,105.18,0.0739605,0.442848,0.405735,554.833,225.116
1256.64,2252.09,105.44,0.0759238,0.446,0.415041,542.557,225.183
1256.64,2254.42,105.74,0.0778841,0.44912,0.423774,530.945,225.001
1256.64,2256.74,105.59,0.0799639,0.452272,0.432935,519.04,224.711
1256.64,2259.07,105.83,0.0822535,0.455672,0.442777,506.551,224.289
1256.64,2261.39,106.12,0.0845627,0.459029,0.452232,494.601,223.675
1256.64,2263.72,105.98,0.0869613,0.462058,0.462376,482.279,222.994
1256.64,2266.04,106.29,0.0877517,0.45609,0.472926,469.856,222.207
1256.64,2268.37,106.51,0.0877493,0.446611,0.482826,458.335,221.296
1256.64,2270.69,106.38,0.0877504,0.437129,0.493188,446.77,220.342
